Repository: RAMP-Labs/ApprOxiMate

# ApprOxiMate

ApprOxiMate is a Python package for charge balancing inorganic chemical
formulae and generating oxidation-state-aware descriptors for materials
informatics workflows.

The project combines a charge-balancing routine with feature engineering
modules for valence structure, elemental properties, ionic radii,
electronegativity, magnetic moments, and related composition statistics.
It is designed for use in notebooks and machine-learning pipelines where
oxidation states provide useful chemical context beyond formula-only
descriptors.

## Features

- Charge balance inorganic formulae using fixed and variable oxidation-state
  data.
- Return balanced results as strings, dictionaries, pandas DataFrames, or
  structured Python objects.
- Generate descriptors for all elements in a composition and for variable
  oxidation-state elements separately.
- Build feature matrices from lists of formulae for downstream modelling.
- Includes example notebooks for featurisation, exploratory analysis, model
  training, and result assessment.

## Standard Reduction Potential Data
NIST dataset was used to collected SRP values used within the variable_ox_states_srps.csv 

S. G. Bratsch, Standard Electrode Potentials and Temperature Coefficients in Water at 298.15 K, Journal of Physical and Chemical Reference Data, 1989, 18, 1–21.

## Citation
Please cite this package.

## Quick Start

```python
from approximate import charge_balance

r = charge_balance("Fe3O4")
print(r)                # O:-2:4.0;Fe:2:1.0;Fe:3:2.0;FinalChargeBalance:0.0
r.oxidation_states      # one entry per (element, oxidation state)
r.final_charge          # 0.0
r.is_balanced           # True
r.to_dataframe()        # oxidation states as a table
r.to_dict()             # everything as a dictionary
```

Shortcuts when you only need one thing:

```python
from approximate import oxidation_states, final_charge, parse_formula

oxidation_states("LiFePO4")                     # list of states
oxidation_states("LiFePO4", as_dataframe=True)  # as a DataFrame
final_charge("NaMn0.5Ni0.5O2")                  # 0.0
parse_formula("LiFePO4")                        # {'Li': 1.0, 'Fe': 1.0, 'P': 1.0, 'O': 4.0}
```

Every function accepts `verbose=True` (step-by-step log) and `precision=`.

## Feature Engineering

Use `MaterialFeatureExtractor` to generate oxidation-state-aware features for
one formula or many formulae:

```python
import pandas as pd
from approximate.feature_engineering import MaterialFeatureExtractor

# The periodic table is loaded from mendeleev automatically.

# Pass your own as the first argument to reuse or customise it.
extractor = MaterialFeatureExtractor(mode="both", ionic_radius_unit="pm")

features = extractor.get_features("LiFePO4")
feature_table = pd.DataFrame(
    extractor.featurize_many(["LiFePO4", "NaCoO2"])
)
```

`mode` controls which feature groups are returned:

- `"all"`: descriptors calculated over all elements in the formula.
- `"var"`: descriptors calculated only over variable oxidation-state elements.
- `"both"`: include both groups.

The available feature modules include:

- `ValenceFeatureModule`
- `ElementPropertyModule`
- `IonicRadiusModule`
- `MagneticMomentModule`
- `ElectronegativityModule`
- `TransitionMetalPotentialModule`

The transition-metal potential module is optional and can be enabled with:

```python
extractor = MaterialFeatureExtractor(
    enable_tm_potential=True,
    tm_cation="Na",
    tm_anion="O",
)
```

## Notebooks

The repository includes notebooks that demonstrate the main workflow:

- `tutorial_notebook.ipynb`: introductory charge-balancing examples.
- `notebooks/exp1_featurisation.ipynb`: dataset featurisation.
- `notebooks/exp2_EDA_of_dataset.ipynb`: exploratory data analysis.
- `notebooks/exp3a_approx_runML.ipynb`: modelling with ApprOxiMate features.
- `notebooks/exp3b_magpie_runML.ipynb`: comparison modelling with Magpie-style features.
- `notebooks/exp3c_oliynyk_runML.ipynb`: comparison modelling with Oliynyk-style features.
- `notebooks/exp4_assessing_models.ipynb`: model assessment and visualisation.

Notebooks with `exp0_` in the front show multiple ways to use ApprOxiMate outside of feature engineering and machine learning. Such as:

- `alkali_removal_notebook.ipynb`: Charge balance plots and theoretical oxidation state tracking.
- `parity_plot_theo_cap.ipynb`: Adjust theoretical capacity calculations using ApprOxiMates charge balance assessment.

### Data Cleanup Note
An earlier version of Parsed_Data.csv contained 2,302 raw entries. The current Parsed_Data.csv now has 2,299 raw entries as 3 formula were lost when transferred over to ICSD_CrystStrucData.csv. This 2,299 dataset was then preprocessed and cleaned resulting in a dataset of 2,283 entires as seen in `notebooks/exp1_featurisation.ipynb` these 16 formulas were removed due to numerical precision limits encountered when parsing and balancing large formula units and therfore were unable to be charge balanced successfully.

File: ICSD_Data_CollCodes/Cubic.txt (part 1 of 2)
CollectionCode	HMS	StructuredFormula	StructureType	Authors	CellParameter	CellVolume	Temperature	Pressure	PublicationYear	Quality	
170394	P n -3 Z	Ca Cu3 Mn2 Te2 O12	CaCu3Cr2Sb2O12	Zhao, Haoting; Bai, Yujie; Yin, Kang; Wang, Xiao; Liu, Zhehong; Ye, Xubin; Lu, Dabiao; Zhang, Jie; Pi, Maocai; Hu, Zhiwei; Lin, Hong-Ji; Chen, Chien-Te; Meng, Qingbo; Yu, Pu; Zhang, Qinfang; Long, Youwen	7.59338 7.59338 7.59338 90.0 90.0 90.0	437.82	298.00	0.101325	2023	-1	
174444	P m -3 n	La18 Li8 Rh4 Mn O39	Li8Nd18Fe5O39	Battle, P.D.; Dutton, S.E.; van Daesdonk, P.A.	12.21718(2) 12.21718(2) 12.21718(2) 90. 90. 90.	1823.53	293.00	0.101325	2010	10	
246355	P m -3 n	Nd18 Li8 Fe4 Mn O39	Li8Nd18Fe5O39	Dutton, S.E.; Battle, P.D.; Grandjean F.; Long, G.-J.; van Daesdonk, P.A.	11.95246(1) 11.95246(1) 11.95246(1) 90. 90. 90.	1707.54	293.00	0.101325	2009	10	
246356	P m -3 n	Nd18 Li8 Fe4 Mn O39	Li8Nd18Fe5O39	Dutton, S.E.; Battle, P.D.; Grandjean F.; Long, G.-J.; van Daesdonk, P.A.	11.92761(1) 11.92761(1) 11.92761(1) 90. 90. 90.	1696.92	3.30	0.101325	2009	10	
246357	P m -3 n	Nd18 Li8 Fe Mn4 O39	Li8Nd18Fe5O39	Dutton, S.E.; Battle, P.D.; Grandjean F.; Long, G.-J.; van Daesdonk, P.A.	11.92633(1) 11.92633(1) 11.92633(1) 90. 90. 90.	1696.37	293.00	0.101325	2009	10	
6270	P m -3 m	Mn4.5 Na3 (Si12 Al12 O48)	Ag10(Al12Si12)O48(Br2)6-frame	Yanagida, R.Y.; Vance, T.B.jr.; Seff, K.	12.175(3) 12.175(3) 12.175(3) 90. 90. 90.	1804.71	293.00	0.101325	1974	10	
8639	P m -3 m	Nd0.5 Ba0.5 Mn0.5 Fe0.5 O2.86	CaTiO3	Gilev, A.R.; Kiselev, E.A.; Mychinko, M.Yu.; Cherepanov, V.A.	3.8982(1) 3.8982(1) 3.8982(1) 90. 90. 90.	59.24	293.00	0.101325	2019	10	
91572	P m -3 m	(Ba0.5 La0.5) (Mn0.5 Ru0.5) O3	CaTiO3	Horikubi, T.; Kamegashira, N.	3.96309(8) 3.96309(8) 3.96309(8) 90. 90. 90.	62.24	293.00	0.101325	2000	10	
126305	P m -3 m	(La0.67 Ba0.33) (Mn0.98 Ti0.02) O3	CaTiO3	Oumezzine, Ma.; Zemni, S.; Peña, O.	3.9119(2) 3.9119(2) 3.9119(2) 90. 90. 90.	59.86	293.00	0.101325	2010	10	
131579	P m -3 m	Sr (Mn Ti Sb)0.33 O3	CaTiO3	Kumar, Lalit; Datta, Joydeep; Ray, Partha Pratim; Mandal, Tapas Kumar	3.9445(6) 3.9445(6) 3.9445(6) 90. 90. 90.	61.37	293.00	0.101325	2020	10	
146778	P m -3 m	(Sr0.4 Ba0.6) (Mn0.94 Ti0.06) O2.53	CaTiO3	Krivyakina, Elena; Poudel, Bisham; Li, Cheng; Kolesnik, Stanislaw; Dabrowski, Bogdan; Mitchell, J.F.; Rosenkranz, Stephan; Chmaissem, Omar	3.9895(1) 3.9895(1) 3.9895(1) 90. 90. 90.	63.50	293.00	0.101325	2023	10	
146779	P m -3 m	(Sr0.4 Ba0.6) (Mn0.94 Ti0.06) O2.96	CaTiO3	Krivyakina, Elena; Poudel, Bisham; Li, Cheng; Kolesnik, Stanislaw; Dabrowski, Bogdan; Mitchell, J.F.; Rosenkranz, Stephan; Chmaissem, Omar	3.9207(1) 3.9207(1) 3.9207(1) 90. 90. 90.	60.27	293.00	0.101325	2023	10	
146780	P m -3 m	(Sr0.4 Ba0.6) (Mn0.94 Ti0.06) O2.99	CaTiO3	Krivyakina, Elena; Poudel, Bisham; Li, Cheng; Kolesnik, Stanislaw; Dabrowski, Bogdan; Mitchell, J.F.; Rosenkranz, Stephan; Chmaissem, Omar	3.9201(1) 3.9201(1) 3.9201(1) 90. 90. 90.	60.24	293.00	0.101325	2023	10	
151528	P m -3 m	(Sr0.65 La0.35) (Mn0.5 Ir0.5) O3	CaTiO3	Haque, M.T.; Satoh, H.; Kamegashira, N.	3.9235(4) 3.9235(4) 3.9235(4) 90. 90. 90.	60.40	293.00	0.101325	2004	10	
157610	P m -3 m	(La0.52 Ba0.48) ((Mn0.51 Ru0.49) O3)	CaTiO3	Wu, S.-Y.; Li, W.-H.; Yang, C.-C.; Lynn, J.W.; Liu, R.-S.	3.9661(4) 3.9661(4) 3.9661(4) 90. 90. 90.	62.39	293.00	0.101325	2007	10	
157658	P m -3 m	(La0.5 Sr0.1 Ba0.4) (Mn O3)	CaTiO3	Chmaissem, O.; Dabrowski, B.; Kolesnik, S.; Mais, J.; Suescun, L.; Jorgensen, J.D.	3.89819(2) 3.89819(2) 3.89819(2) 90. 90. 90.	59.24	294.50	0.101325	2006	10	
157660	P m -3 m	(La0.5 Sr0.1 Ba0.4) (Mn O3)	CaTiO3	Chmaissem, O.; Dabrowski, B.; Kolesnik, S.; Mais, J.; Suescun, L.; Jorgensen, J.D.	3.90878(2) 3.90878(2) 3.90878(2) 90. 90. 90.	59.72	295.00	0.101325	2006	10	
161506	P m -3 m	Pb ((Mn0.25 Fe0.25 Nb0.5) O3)	HfPbO3	Ivanov, S.A.; Nordblad, P.; Tellgren, R.; Rundlof, H.; Andre, G.; Bouree, F.	4.0126(3) 4.0126(3) 4.0126(3) 90. 90. 90.	64.61	10.00	0.101325	2008	10	
161507	P m -3 m	Pb ((Mn0.25 Fe0.25 Nb0.5) O3)	HfPbO3	Ivanov, S.A.; Nordblad, P.; Tellgren, R.; Rundlof, H.; Andre, G.; Bouree, F.	4.0131(3) 4.0131(3) 4.0131(3) 90. 90. 90.	64.63	295.00	0.101325	2008	10	
161508	P m -3 m	Pb ((Mn0.25 Fe0.25 Nb0.5) O3)	HfPbO3	Ivanov, S.A.; Nordblad, P.; Tellgren, R.; Rundlof, H.; Andre, G.; Bouree, F.	4.0308(4) 4.0308(4) 4.0308(4) 90. 90. 90.	65.49	700.00	0.101325	2008	10	
163990	P m -3 m	(Sr0.8 Ce0.2) (Mn0.8 Co0.2) O3	CaTiO3	Zhang Zhao Ming; Howard, C.J.; Kennedy, B.J.; Matsuda, M.; Miyake, M.	3.86092(1) 3.86092(1) 3.86092(1) 90. 90. 90.	57.55	773.00	0.101325	2009	10	
167010	P m -3 m	(Bi0.5 Ba0.5) ((Mn0.5 Ti0.5) O3)	CaTiO3	Norberg, S.T.; Hull, S.; Mathieu, R.; Eriksson, S.G.	3.99366(2) 3.99366(2) 3.99366(2) 90. 90. 90.	63.70	293.00	0.101325	2010	10	
167011	P m -3 m	(Bi0.5 Sr0.5) ((Mn0.5 Ti0.5) O3)	CaTiO3	Norberg, S.T.; Hull, S.; Mathieu, R.; Eriksson, S.G.	3.92872(3) 3.92872(3) 3.92872(3) 90. 90. 90.	60.64	293.00	0.101325	2010	10	
191150	P m -3 m	(Sr0.9 Ca0.1) (Ti0.5 Mn0.5) O3	CaTiO3	Qasim, Ilyas; Blanchard, Peter E.R.; Kennedy, Brendan J.; Kamiyama, Takashi; Miao, Ping; Torii, Shuki	3.84850(1) 3.84850(1) 3.84850(1) 90. 90. 90.	57.00	293.00	0.101325	2014	10	
191151	P m -3 m	(Sr0.8 Ca0.2) (Ti0.5 Mn0.5) O3	CaTiO3	Qasim, Ilyas; Blanchard, Peter E.R.; Kennedy, Brendan J.; Kamiyama, Takashi; Miao, Ping; Torii, Shuki	3.84255(2) 3.84255(2) 3.84255(2) 90. 90. 90.	56.74	293.00	0.101325	2014	10	
192451	P m -3 m	(La0.25 Sr0.75) ((Mn0.5 Ti0.5) O3)	CaTiO3	Qasim, Ilyas; Blanchard, Peter E. R.; Kennedy, Brendan J.; Ling, Chris D.; Jang, Ling-Yun; Kamiyama, Takashi; Miao, Ping; Torii, Shuki	3.88590(11) 3.8859 3.8859 90. 90. 90.	58.68	300.00	0.101325	2014	10	
193193	P m -3 m	(Nd0.5 Ba0.5) (Co0.25 Mn0.75) O2.7	CaTiO3	Broux, Thibault; Bahout, Mona; Hanlon, James M.; Hernandez, Olivier; Paofai, Serge; Berenov, Andrey; Skinner, Stephen J.	3.89518(5) 3.89518(5) 3.89518(5) 90. 90. 90.	59.10	293.00	0.101325	2014	10	
211499	P m -3 m	La0.6 Sr0.4 Fe0.67 Mn0.33 O2.84	CaTiO3	Telford, Daniel M.; Hu, Wenting; Metcalfe, Ian S.; Jones, Martin O.; Henry, Paul F.; Evans, John S.O.	3.906883(18) 3.906883(18) 3.906883(18) 90. 90. 90.	59.63	293.00	0.101325	2025	10	
251504	P m -3 m	Ba (Ca0.335 Mn0.165 Nb0.5) O2.754	CaTiO3	Kan, Wang Hay; Lussier, Joey; Bieringer, Mario; Thangadurai, Venkataraman	4.1864(4) 4.1864(4) 4.1864(4) 90. 90. 90.	73.37	1273.00	0.101325	2014	10	
262764	P m -3 m	(Ca0.5 Sr0.5) (Fe0.73 Mn0.27) O2.68	CaTiO3	Ramezanipour, F.; Greedan, J.E.; Cranswick, L.M.D.; Garlea, V.O.; Donaberger, R.L.; Siewenie, J.	3.8281(1) 3.8281(1) 3.8281(1) 90. 90. 90.	56.10	300.00	0.101325	2012	10	
262765	P m -3 m	(Ca0.5 Sr0.5) (Fe0.66 Mn0.34) O2.7	CaTiO3	Ramezanipour, F.; Greedan, J.E.; Cranswick, L.M.D.; Garlea, V.O.; Donaberger, R.L.; Siewenie, J.	3.8219(1) 3.8219(1) 3.8219(1) 90. 90. 90.	55.83	300.00	0.101325	2012	10	
262766	P m -3 m	(Ca0.5 Sr0.5) (Fe0.49 Mn0.51) O2.76	CaTiO3	Ramezanipour, F.; Greedan, J.E.; Cranswick, L.M.D.; Garlea, V.O.; Donaberger, R.L.; Siewenie, J.	3.8188(4) 3.8188(4) 3.8188(4) 90. 90. 90.	55.69	300.00	0.101325	2012	10	
262990	P m -3 m	(Co0.43 Mn0.57) (Sr0.75 Y0.25) O2.73	CaTiO3	Napolsky, P.S.; Drozhzhin, O.A.; Istomin, S.Ya.; Kazakov, S.M.; Antipov, E.V.; Galeeva, A.V.; Gippius, A.A.; Svensson, G.; Abakumov, A.M.; van Tendeloo, G.	3.82821(2) 3.82821(2) 3.82821(2) 90. 90. 90.	56.10	293.00	0.101325	2012	10	
391346	P m -3 m	La0.66 Ca0.29 K0.05 (Mn O3)	CaTiO3	Feng, Shou Hua; Yuan, Hong Ming; Shi, Zhan; Chen, Yan; Wang, Yong Wei; Huang, Ke Ke; Hou, Chang Min; Li, Ji Xue; Pang, Guang Sheng; Hou, Ying	3.8864(4) 3.8864(4) 3.8864(4) 90. 90. 90.	58.70	293.00	0.101325	2008	10	
422573	P m -3 m	Ba (Mn0.01 Ti0.94 Zr0.045) O3	CaTiO3	Chourasia, R.; Shrivastava, O.P.	4.00076(7) 4.00076(7) 4.00076(7) 90.0 90.0 90.0	64.04	293.00	0.101325	2011	10	
37541	P m -3 m	La0.75 Ba0.25 Fe0.5 Mn0.5 O3	CaTiO3	Dutta, Uma; Hossain, Aslam; Walke, Pravin S.; Ghosh, Debamalya; Mordvinova, Natalia E.; Lebedev, Oleg I.; Haque, Ariful; Pal, Kamalesh; Gayen, Arup; Kundu, Asish K.; Seikh, Md. Motin	3.915(2) 3.915(2) 3.915(2) 90. 90. 90.	60.01	293.00	0.101325	2019	-1	
37542	P m -3 m	La0.67 Ba0.33 Fe0.5 Mn0.5 O3	CaTiO3	Dutta, Uma; Hossain, Aslam; Walke, Pravin S.; Ghosh, Debamalya; Mordvinova, Natalia E.; Lebedev, Oleg I.; Haque, Ariful; Pal, Kamalesh; Gayen, Arup; Kundu, Asish K.; Seikh, Md. Motin	3.917(1) 3.917(1) 3.917(1) 90. 90. 90.	60.10	293.00	0.101325	2019	-1	
37543	P m -3 m	La0.5 Ba0.5 Fe0.5 Mn0.5 O3	CaTiO3	Dutta, Uma; Hossain, Aslam; Walke, Pravin S.; Ghosh, Debamalya; Mordvinova, Natalia E.; Lebedev, Oleg I.; Haque, Ariful; Pal, Kamalesh; Gayen, Arup; Kundu, Asish K.; Seikh, Md. Motin	3.921(1) 3.921(1) 3.921(1) 90. 90. 90.	60.28	293.00	0.101325	2019	-1	
38738	P m -3 m	Pr0.5 Ba0.5 Mn0.5 Fe0.5 O3	CaTiO3	Kudyakova, V.S.; Shalamova, A.M.; Politov, B.V.; Suntsov, A.Yu.	3.902(2) 3.902(2) 3.902(2) 90. 90. 90.	59.41	293.00	0.101325	2021	-1	
54178	P m -3 m	(La0.7 Ba0.3) (Co0.9 Mn0.1) O3	CaTiO3	Cherepanov, V.A.; Filonova, E.A.; Voronin, V.I.; Berger, I.F.	3.867(1) 3.867(1) 3.867(1) 90. 90. 90.	57.83	293.00	0.101325	2000	-1	
54179	P m -3 m	(La0.7 Ba0.3) (Co0.8 Mn0.2) O3	CaTiO3	Cherepanov, V.A.; Filonova, E.A.; Voronin, V.I.; Berger, I.F.	3.8703(6) 3.8703(6) 3.8703(6) 90. 90. 90.	57.97	293.00	0.101325	2000	-1	
54180	P m -3 m	(La0.7 Ba0.3) (Co0.6 Mn0.4) O3	CaTiO3	Cherepanov, V.A.; Filonova, E.A.; Voronin, V.I.; Berger, I.F.	3.8777(8) 3.8777(8) 3.8777(8) 90. 90. 90.	58.31	293.00	0.101325	2000	-1	
54181	P m -3 m	(La0.6 Ba0.4) (Co0.9 Mn0.1) O3	CaTiO3	Cherepanov, V.A.; Filonova, E.A.; Voronin, V.I.; Berger, I.F.	3.8731(8) 3.8731(8) 3.8731(8) 90. 90. 90.	58.10	293.00	0.101325	2000	-1	
54182	P m -3 m	(La0.5 Ba0.5) (Co0.95 Mn0.05) O3	CaTiO3	Cherepanov, V.A.; Filonova, E.A.; Voronin, V.I.; Berger, I.F.	3.8749(6) 3.8749(6) 3.8749(6) 90. 90. 90.	58.18	293.00	0.101325	2000	-1	
70658	P m -3 m	(Bi0.98 Gd0.02) (Fe0.95 Mn0.05) O3	CaTiO3	Irandoust, Rozhin; Gholizadeh, Ahmad	3.953(1) 3.953(1) 3.953(1) 90. 90. 90.	61.77	293.00	0.101325	2020	-1	
70659	P m -3 m	(Bi0.98 Y0.02) (Fe0.95 Mn0.05) O3	CaTiO3	Irandoust, Rozhin; Gholizadeh, Ahmad	3.954(0) 3.954(0) 3.954(0) 90. 90. 90.	61.82	293.00	0.101325	2020	-1	
70660	P m -3 m	(Bi0.97 Gd0.03) (Fe0.95 Mn0.05) O3	CaTiO3	Irandoust, Rozhin; Gholizadeh, Ahmad	3.953(4) 3.953(4) 3.953(4) 90. 90. 90.	61.77	293.00	0.101325	2020	-1	
70661	P m -3 m	(Bi0.97 Y0.03) (Fe0.95 Mn0.05) O3	CaTiO3	Irandoust, Rozhin; Gholizadeh, Ahmad	3.954(7) 3.954(7) 3.954(7) 90. 90. 90.	61.82	293.00	0.101325	2020	-1	
125324	P m -3 m	Ca0.95 La0.05 Fe0.5 Mn0.5 O3	CaTiO3	Selmi, R.; Cherif, W.; Khammassi, F.; Sarabando, A.R.; Ferreira, N.M.	3.77848 3.77848 3.77848 90. 90. 90.	53.95	293.00	0.101325	2022	-1	
125325	P m -3 m	Ca0.90 La0.1 Fe0.5 Mn0.5 O3	CaTiO3	Selmi, R.; Cherif, W.; Khammassi, F.; Sarabando, A.R.; Ferreira, N.M.	3.77647 3.77647 3.77647 90. 90. 90.	53.86	293.00	0.101325	2022	-1	
125326	P m -3 m	Ca0.85 La0.15 Fe0.5 Mn0.5 O3	CaTiO3	Selmi, R.; Cherif, W.; Khammassi, F.; Sarabando, A.R.; Ferreira, N.M.	3.78258 3.78258 3.78258 90. 90. 90.	54.12	293.00	0.101325	2022	-1	
185589	P m -3 m	((Sr1.75 Bi0.25) ((Mn Ti) O6))0.5	CaTiO3	Alvarez Serrano, I.; Lopez, M.L.; Rubio, F.; Garcia Hernandez, M.; Cuello, G.J.; Pico, C.; Veiga, M.L.	3.8702(1) 3.8702(1) 3.8702(1) 90. 90. 90.	57.97	298.00	0.101325	2012	-1	
185590	P m -3 m	((Sr1.5 Bi0.5) ((Mn Ti) O6))0.5	CaTiO3	Alvarez Serrano, I.; Lopez, M.L.; Rubio, F.; Garcia Hernandez, M.; Cuello, G.J.; Pico, C.; Veiga, M.L.	3.8946(4) 3.8946(4) 3.8946(4) 90. 90. 90.	59.07	298.00	0.101325	2012	-1	
185591	P m -3 m	((Sr1.25 Bi0.75) ((Mn Ti) O6))0.5	CaTiO3	Alvarez Serrano, I.; Lopez, M.L.; Rubio, F.; Garcia Hernandez, M.; Cuello, G.J.; Pico, C.; Veiga, M.L.	3.9133(1) 3.9133(1) 3.9133(1) 90. 90. 90.	59.93	298.00	0.101325	2012	-1	
185592	P m -3 m	((Sr1.75 Bi0.25) ((Mn Ti) O6))0.5	CaTiO3	Alvarez Serrano, I.; Lopez, M.L.; Rubio, F.; Garcia Hernandez, M.; Cuello, G.J.; Pico, C.; Veiga, M.L.	3.8734(2) 3.8734(2) 3.8734(2) 90. 90. 90.	58.11	298.00	0.101325	2012	-1	
185593	P m -3 m	((Sr1.5 Bi0.5) ((Mn Ti) O6))0.5	CaTiO3	Alvarez Serrano, I.; Lopez, M.L.; Rubio, F.; Garcia Hernandez, M.; Cuello, G.J.; Pico, C.; Veiga, M.L.	3.8982(1) 3.8982(1) 3.8982(1) 90. 90. 90.	59.24	298.00	0.101325	2012	-1	
185846	P m -3 m	(La0.67 Ba0.33) (Mn0.85 Cr0.15 O3)	CaTiO3	Oumezzine, Ma.; Pena, O.; Kallel, S.; Guoizouarn, T.; Oumezzine, Mo.	3.9165(4) 3.9165(4) 3.9165(4) 90. 90. 90.	60.08	293.00	0.101325	2012	-1	
189040	P m -3 m	(La0.67 Ba0.33) (Mn0.95 Ti0.05) O3	CaTiO3	Zainuddin, Zalita; Shaari, Abdul Halim	3.913(8) 3.913(8) 3.913(8) 90. 90. 90.	59.91	293.00	0.101325	2012	-1	
189041	P m -3 m	(La0.67 Ba0.33) (Mn0.85 Ti0.15) O3	CaTiO3	Zainuddin, Zalita; Shaari, Abdul Halim	3.926(6) 3.926(6) 3.926(6) 90. 90. 90.	60.51	293.00	0.101325	2012	-1	
189042	P m -3 m	(La0.67 Ba0.33) (Mn0.6 Ti0.4) O3	CaTiO3	Zainuddin, Zalita; Shaari, Abdul Halim	3.949(4) 3.949(4) 3.949(4) 90. 90. 90.	61.58	293.00	0.101325	2012	-1	
189043	P m -3 m	(La0.67 Ba0.33) (Mn0.4 Ti0.6) O3	CaTiO3	Zainuddin, Zalita; Shaari, Abdul Halim	3.945(14) 3.945(14) 3.945(14) 90. 90. 90.	61.40	293.00	0.101325	2012	-1	
191334	P m -3 m	(La0.5 Pr0.2 Pb0.3) (Mn O3)	CaTiO3	Craus, M.-L.; Islamov, A.Kh.; Anitas, E.M.; Cornei, N.; Luca, D.	3.880 3.880 3.880 90. 90. 90.	58.41	293.00	0.101325	2014	-1	
192896	P m -3 m	(La0.65 Ca0.10 Ba0.25) (Mn O3)	CaTiO3	Manjunatha, S.O.; Rao, Ashok; Lin, T.Y.; Chang, C.M.; Kuo, Y.K.	3.8805 3.8805 3.8805 90. 90. 90.	58.43	293.00	0.101325	2015	-1	
195485	P m -3 m	(Sr0.5 Bi0.5) (Mn0.5 Ti0.5) O3	CaTiO3	Yao, Chuangang; Meng, Fanzhi; Liu, Xiaojuan; Han, Lin; Meng, Junling; Liang, Qingshuang; Meng, Jian	3.918(4) 3.918(4) 3.918(4) 90. 90. 90.	60.14	293.00	0.101325	2014	-1	
201007	P m -3 m	Sr0.5 La0.5 Fe0.5 Mn0.5 O3	CaTiO3	Kumari, Divya; Singh, Digvijay Narayan; Chowdhury, Sourav; Shamim, Md.K.; Choudhary, R.J.; Sharma, Seema	3.8906 3.8906 3.8906 90. 90. 90.	58.89	293.00	0.101325	2024	-1	
234580	P m -3 m	(Nd0.5 Ba0.5) (Fe0.5 Mn0.5) O3	CaTiO3	Gilev, A.R.; Hossain, A.; Kiselev, E.A.; Korona, D.V.; Cherepanov, V.A.	3.89824(7) 3.89824(7) 3.89824(7) 90. 90. 90.	59.24	293.00	0.101325	2019	-1	
238372	P m -3 m	(La0.8 Ba0.15 Ca0.05) (Mn O3)	CaTiO3	Manjunatha, S.O.; Rao, Ashok; Subhashini; Okram, G.S.	3.879 3.879 3.879 90. 90. 90.	58.37	293.00	0.101325	2015	-1	
244025	P m -3 m	(La0.33 Sr0.67) (Mn0.33 Ti0.67) O3	CaTiO3	Tlili, Dhahbi; Hcini, Sobhi; Triki, Asma; Khadraoui, Salha; Zemni, Sadok; Oumezzine, Mohamed	3.9194(4) 3.9194(4) 3.9194(4) 90. 90. 90.	60.21	293.00	0.101325	2016	-1	
246981	P m -3 m	(Sr0.8 Ca0.1 Nd0.1) Mn O3	CaTiO3	Kennedy, B.J.; Saines, P.J.; Ting, J.; Zhou Qing Di; Kimpton, J.A.	3.8065(1) 3.8065(1) 3.8065(1) 90. 90. 90.	55.15	293.00	0.101325	2009	-1	
247868	P m -3 m	(Sr0.75 Y0.25) (Fe0.8 Mn0.2) O2.79	CaTiO3	Biendicho, J.J.; Shafeie, S.; Frenck, L.; Gavrilova, D.; Boehme, S.; Bettanini, A.M.; Svedlindh, P.; Hull, S.; Zhao, Z.; Istomin, S.Ya.; Grins, J.; Svensson, G.	3.8570 3.8570 3.8570 90. 90. 90.	57.38	293.00	0.101325	2013	-1	
247871	P m -3 m	(Sr0.75 Y0.25) (Fe0.67 Mn0.33) O2.79	CaTiO3	Biendicho, J.J.; Shafeie, S.; Frenck, L.; Gavrilova, D.; Boehme, S.; Bettanini, A.M.; Svedlindh, P.; Hull, S.; Zhao, Z.; Istomin, S.Ya.; Grins, J.; Svensson, G.	3.8477 3.8477 3.8477 90. 90. 90.	56.96	293.00	0.101325	2013	-1	
247874	P m -3 m	(Sr0.75 Y0.25) (Fe0.5 Mn0.5) O2.79	CaTiO3	Biendicho, J.J.; Shafeie, S.; Frenck, L.; Gavrilova, D.; Boehme, S.; Bettanini, A.M.; Svedlindh, P.; Hull, S.; Zhao, Z.; Istomin, S.Ya.; Grins, J.; Svensson, G.	3.8349 3.8349 3.8349 90. 90. 90.	56.40	293.00	0.101325	2013	-1	
247877	P m -3 m	(Sr0.75 Y0.25) (Fe0.8 Mn0.2) O2.79	CaTiO3	Biendicho, J.J.; Shafeie, S.; Frenck, L.; Gavrilova, D.; Boehme, S.; Bettanini, A.M.; Svedlindh, P.; Hull, S.; Zhao, Z.; Istomin, S.Ya.; Grins, J.; Svensson, G.	3.8803 3.8803 3.8803 90. 90. 90.	58.42	293.00	0.101325	2013	-1	
247880	P m -3 m	(Sr0.75 Y0.25) (Fe0.67 Mn0.33) O2.79	CaTiO3	Biendicho, J.J.; Shafeie, S.; Frenck, L.; Gavrilova, D.; Boehme, S.; Bettanini, A.M.; Svedlindh, P.; Hull, S.; Zhao, Z.; Istomin, S.Ya.; Grins, J.; Svensson, G.	3.8765 3.8765 3.8765 90. 90. 90.	58.25	293.00	0.101325	2013	-1	
247883	P m -3 m	(Sr0.75 Y0.25) (Fe0.5 Mn0.5) O2.79	CaTiO3	Biendicho, J.J.; Shafeie, S.; Frenck, L.; Gavrilova, D.; Boehme, S.; Bettanini, A.M.; Svedlindh, P.; Hull, S.; Zhao, Z.; Istomin, S.Ya.; Grins, J.; Svensson, G.	3.8753 3.8753 3.8753 90. 90. 90.	58.20	293.00	0.101325	2013	-1	
252605	P m -3 m	(Bi0.6 La0.4) (Fe0.6 Mn0.4) O3	CaTiO3	Wu, Jiangtao; Li, Nan; Xu, Jun; Zhou, Shuang; Jiang, Yaqi; Xie, Zhaoxiong	3.9172(2) 3.9172(2) 3.9172(2) 90. 90. 90.	60.11	293.00	0.101325	2015	-1	
422574	P m -3 m	Ba (Mn0.01 Ti0.89 Zr0.10) O3	CaTiO3	Chourasia, R.; Shrivastava, O.P.	4.01204 4.01204 4.01204 90.0 90.0 90.0	64.58	293.00	0.101325	2011	-1	
428505	P a -3	Ba Mn9 (V O4)6 (O H)2		Sun, Kewen; Litvinchuk, Alexander P.; Tapp, Joshua; Lorenz, Bernd; Moeller, Angela	12.8417(2) 12.8417(2) 12.8417(2) 90. 90. 90.	2117.72	293.00	0.101325	2015	10	
427745	P a -3	Ba Mn9 (V O4)6 (O H)2		Guo, Wenbin; He, Zhangzhen; Tang, Yingying; Zhang, Suyun; Yang, Ming; Cheng, Wendan	12.8373(2) 12.8373(2) 12.8373(2) 90.00 90.00 90.00	2115.53	293.00	0.101325	2015	-1	
180810	P 43 3 2	Li Mn1.5 Ni0.45 Zn0.075 O4	LiFe5O8	Kitamura, N.; Korechika, Y.; Saruwatari, H.; Takami, N.; Idemoto, Y.	8.1781(4) 8.1781(4) 8.1781(4) 90. 90. 90.	546.96	293.00	0.101325	2011	10	
230819	P 43 3 2	Li Ni0.495 Cu0.012 Mn1.492 O3.62	LiFe5O8	Shiiba, Hiromasa; Zettsu, Nobuyuki; Kida, Satoru; Kim, Dae-wook; Teshima, Katsuya	8.1691(1) 8.1691(1) 8.1691(1) 90. 90. 90.	545.16	293.00	0.101325	2018	10	
95914	P 43 3 2	Li Mg0.041 Ni0.395 Mn1.544 O4		Ooms, F.G.B.; Wagemaker, M.; van Well, A.A.; Mulder, F.M.; Kelder, E.M.; Schoonman, J.	8.1703 8.1703 8.1703 90 90 90	545.40	293.00	0.101325	2002	-1	
95915	P 43 3 2	Li Mg0.096 Ni0.36 Mn1.34 O4		Ooms, F.G.B.; Wagemaker, M.; van Well, A.A.; Mulder, F.M.; Kelder, E.M.; Schoonman, J.	8.1733 8.1733 8.1733 90 90 90	546.00	293.00	0.101325	2002	-1	
170568	P 43 3 2	Li0.246 Mg0.025 Mn0.385 Ni0.09 O		Wagemaker, M.; Ooms, F.G.B.; Kelder, E.M.; Schoonman, J.; Kearley, G.J.; Mulder, F.M.	8.1571 8.1571 8.1571 90.0 90.0 90.0	542.76	293.00	0.101325	2004	-1	
179877	P 43 3 2	Li (Ga4.993 Cr0.006 Mn0.0008) O8	LiFe5O8	Lu, Siyu; Wang, Jian; Zhu, Qi	8.2038450 8.2038450 8.2038450 90. 90. 90.	552.14	293.00	0.101325	2024	-1	
428506	P 21 3	Ba Mn9 (V O4)6 (O H)2		Sun, Kewen; Litvinchuk, Alexander P.; Tapp, Joshua; Lorenz, Bernd; Moeller, Angela	12.8417(2) 12.8417(2) 12.8417(2) 90. 90. 90.	2117.72	293.00	0.101325	2015	10	
258146	P 2 3	(Na7.7 (Mn O2)1.7) (Al Si O4)6	(Na7.7(MnO2)1.7)(AlSiO4)6	Petersen, Hilke; Robben, Lars; Sehovic, Malik; Gesing, Thorsten M.	9.1919(1) 9.1919(1) 9.1919(1) 90. 90. 90.	776.63	900.00	0.101325	2017	10	
258147	P 2 3	(Na7.7 (Mn O2)1.7) (Al Si O4)6	(Na7.7(MnO2)1.7)(AlSiO4)6	Petersen, Hilke; Robben, Lars; Sehovic, Malik; Gesing, Thorsten M.	9.1921(1) 9.1921(1) 9.1921(1) 90. 90. 90.	776.68	920.00	0.101325	2017	10	
258148	P 2 3	(Na7.7 (Mn O2)1.7) (Al Si O4)6	(Na7.7(MnO2)1.7)(AlSiO4)6	Petersen, Hilke; Robben, Lars; Sehovic, Malik; Gesing, Thorsten M.	9.1924(1) 9.1924(1) 9.1924(1) 90. 90. 90.	776.76	940.00	0.101325	2017	10	
258149	P 2 3	(Na7.7 (Mn O2)1.7) (Al Si O4)6	(Na7.7(MnO2)1.7)(AlSiO4)6	Petersen, Hilke; Robben, Lars; Sehovic, Malik; Gesing, Thorsten M.	9.1927(1) 9.1927(1) 9.1927(1) 90. 90. 90.	776.83	960.00	0.101325	2017	10	
258150	P 2 3	(Na7.7 (Mn O2)1.7) (Al Si O4)6	(Na7.7(MnO2)1.7)(AlSiO4)6	Petersen, Hilke; Robben, Lars; Sehovic, Malik; Gesing, Thorsten M.	9.1926(1) 9.1926(1) 9.1926(1) 90. 90. 90.	776.81	980.00	0.101325	2017	10	
258151	P 2 3	(Na7.7 (Mn O2)1.7) (Al Si O4)6	(Na7.7(MnO2)1.7)(AlSiO4)6	Petersen, Hilke; Robben, Lars; Sehovic, Malik; Gesing, Thorsten M.	9.1923(1) 9.1923(1) 9.1923(1) 90. 90. 90.	776.73	1000.00	0.101325	2017	10	
258152	P 2 3	(Na7.7 (Mn O2)1.7) (Al Si O4)6	(Na7.7(MnO2)1.7)(AlSiO4)6	Petersen, Hilke; Robben, Lars; Sehovic, Malik; Gesing, Thorsten M.	9.1920(1) 9.1920(1) 9.1920(1) 90. 90. 90.	776.66	1020.00	0.101325	2017	10	
258153	P 2 3	(Na7.7 (Mn O2)1.7) (Al Si O4)6	(Na7.7(MnO2)1.7)(AlSiO4)6	Petersen, Hilke; Robben, Lars; Sehovic, Malik; Gesing, Thorsten M.	9.1916(1) 9.1916(1) 9.1916(1) 90. 90. 90.	776.56	1040.00	0.101325	2017	10	
258154	P 2 3	(Na7.7 (Mn O2)1.7) (Al Si O4)6	(Na7.7(MnO2)1.7)(AlSiO4)6	Petersen, Hilke; Robben, Lars; Sehovic, Malik; Gesing, Thorsten M.	9.1918(1) 9.1918(1) 9.1918(1) 90. 90. 90.	776.60	1060.00	0.101325	2017	10	
258155	P 2 3	(Na7.7 (Mn O2)1.7) (Al Si O4)6	(Na7.7(MnO2)1.7)(AlSiO4)6	Petersen, Hilke; Robben, Lars; Sehovic, Malik; Gesing, Thorsten M.	9.1933(2) 9.1933(2) 9.1933(2) 90. 90. 90.	776.99	1080.00	0.101325	2017	10	
258156	P 2 3	(Na7.7 (Mn O2)1.7) (Al Si O4)6	(Na7.7(MnO2)1.7)(AlSiO4)6	Petersen, Hilke; Robben, Lars; Sehovic, Malik; Gesing, Thorsten M.	9.1943(3) 9.1943(3) 9.1943(3) 90. 90. 90.	777.24	1100.00	0.101325	2017	10	
75909	P -4 3 n	Na8 (Al6 Si6 O24) (Mn O4)2	Na8Al6Si6O24Cl2-frame	Brenchley, M.E.; Weller, M.T.	9.10811(5) 9.10811(5) 9.10811(5) 90. 90. 90.	755.59	300.00	0.101325	1994	10	
75910	P -4 3 n	Na8 (Al6 Si6 O24) (Mn O4)2	Na8Al6Si6O24Cl2-frame	Brenchley, M.E.; Weller, M.T.	9.08339(5) 9.08339(5) 9.08339(5) 90. 90. 90.	749.45	4.00	0.101325	1994	10	
83839	P -4 3 n	Mn8 (Be Si O4)6 Se2	Na8Al6Si6O24Cl2-frame	Dann, S.E.; Weller, M.T.; Rainford, B.D.; Adroja, D.T.	8.3310(3) 8.3310(3) 8.3310(3) 90. 90. 90.	578.22	293.00	0.101325	1997	10	
83840	P -4 3 n	Mn8 (Be Si O4)6 Te2	Na8Al6Si6O24Cl2-frame	Dann, S.E.; Weller, M.T.; Rainford, B.D.; Adroja, D.T.	8.4262(4) 8.4262(4) 8.4262(4) 90. 90. 90.	598.27	293.00	0.101325	1997	10	
83842	P -4 3 n	Mn8 (Be Ge O4)6 Se2	Na8Al6Si6O24Cl2-frame	Dann, S.E.; Weller, M.T.; Rainford, B.D.; Adroja, D.T.	8.5153(3) 8.5153(3) 8.5153(3) 90. 90. 90.	617.45	293.00	0.101325	1997	10	
129857	I m -3	La Cu3 Mn Ti3 O12	NaMn7O12	Kumar, Lalit; Sen, Sujan; Mandal, Tapas Kumar	7.4663(6) 7.4663(6) 7.4663(6) 90. 90. 90.	416.21	293.00	0.101325	2024	10	
129858	I m -3	Nd Cu3 Mn Ti3 O12	NaMn7O12	Kumar, Lalit; Sen, Sujan; Mandal, Tapas Kumar	7.4526(8) 7.4526(8) 7.4526(8) 90. 90. 90.	413.93	293.00	0.101325	2024	10	
129859	I m -3	La Cu3 Mn1.3 Ti2.7 O12	NaMn7O12	Kumar, Lalit; Sen, Sujan; Mandal, Tapas Kumar	7.4515(6) 7.4515(6) 7.4515(6) 90. 90. 90.	413.74	293.00	0.101325	2024	10	
129860	I m -3	Nd Cu3 Mn1.3 Ti2.7 O12	NaMn7O12	Kumar, Lalit; Sen, Sujan; Mandal, Tapas Kumar	7.4515(6) 7.4515(6) 7.4515(6) 90. 90. 90.	413.74	293.00	0.101325	2024	10	
148497	I m -3	La Mn3 Ru2 Fe2 O12	NaMn7O12	Morimura, Amane; Kamiyama, Sachiko; Hayashi, Naoaki; Yamamoto, Hajime; Yamada, Ikuya	7.50898(7) 7.50898(7) 7.50898(7) 90. 90. 90.	423.39	293.00	0.101325	2023	10	
155753	I m -3	Ca (Cu0.848 Mn0.152)3 ((Mn3 Ti) O11.62)	NaMn7O12	Falcon, H.; Alonso, J.A.; Sanchez Benitez, J.; Martinez Lope, M.J.	7.265(1) 7.265(1) 7.265(1) 90. 90. 90.	383.45	293.00	0.101325	2006	10	
183116	I m -3	Ca (Cu0.72 Mn0.28)3 (Ru0.62 Mn0.38)4 O12	NaMn7O12	de la Calle, C.; Sanchez-Benitez, J.; Barbanson, F.; Nemes, N.; Fernandez-Diaz, M.T.; Alonso, J.A.	7.37996(6) 7.37996(6) 7.37996(6) 90. 90. 90.	401.94	295.00	0.101325	2011	10	
183117	I m -3	Ca (Cu0.72 Mn0.28)3 (Ru0.62 Mn0.38)4 O12	NaMn7O12	de la Calle, C.; Sanchez-Benitez, J.; Barbanson, F.; Nemes, N.; Fernandez-Diaz, M.T.; Alonso, J.A.	7.37486(7) 7.37486(7) 7.37486(7) 90. 90. 90.	401.11	200.00	0.101325	2011	10	
183118	I m -3	Ca (Cu0.72 Mn0.28)3 (Ru0.62 Mn0.38)4 O12	NaMn7O12	de la Calle, C.; Sanchez-Benitez, J.; Barbanson, F.; Nemes, N.; Fernandez-Diaz, M.T.; Alonso, J.A.	7.37087(6) 7.37087(6) 7.37087(6) 90. 90. 90.	400.46	2.00	0.101325	2011	10	
188727	I m -3	Bi (Cu2.70 Mn0.30) (Mn2.95 Fe1.05) O12	NaMn7O12	Kayser, P.; Martinez-Lope, M.J.; Alonso, J.A.; Sanchez-Benitez, J.; Fernandez, M.T.	7.32573(6) 7.32573(6) 7.32573(6) 90. 90. 90.	393.14	293.00	0.101325	2013	10	
188728	I m -3	Bi (Cu2.70 Mn0.30) (Mn2.95 Fe1.05) O12	NaMn7O12	Kayser, P.; Martinez-Lope, M.J.; Alonso, J.A.; Sanchez-Benitez, J.; Fernandez, M.T.	7.31427(7) 7.31427(7) 7.31427(7) 90. 90. 90.	391.30	4.00	0.101325	2013	10	
188729	I m -3	Bi (Cu2.72 Mn0.28) (Mn2.36 Fe1.64) O12	NaMn7O12	Kayser, P.; Martinez-Lope, M.J.; Alonso, J.A.; Sanchez-Benitez, J.; Fernandez, M.T.	7.34665(9) 7.34665(9) 7.34665(9) 90. 90. 90.	396.52	293.00	0.101325	2013	10	
188730	I m -3	Bi (Cu2.72 Mn0.28) (Mn2.36 Fe1.64) O12	NaMn7O12	Kayser, P.; Martinez-Lope, M.J.; Alonso, J.A.; Sanchez-Benitez, J.; Fernandez, M.T.	7.3356(1) 7.3356(1) 7.3356(1) 90. 90. 90.	394.74	4.00	0.101325	2013	10	
211214	I m -3	(Nd0.9 Na0.1) Mn3 (Ti3.6 Mn0.4) O12	LaMn3Ti4O12	Liu, Ran; Tanaka, Masahiko; Yamaura, Kazunari; Belik, Alexei A.	7.56483(1) 7.56483(1) 7.56483(1) 90. 90. 90.	432.91	293.00	0.101325	2025	10	
211215	I m -3	(Nd0.8 Na0.2) Mn3 (Ti3.7 Mn0.3) O12	LaMn3Ti4O12	Liu, Ran; Tanaka, Masahiko; Yamaura, Kazunari; Belik, Alexei A.	7.55159(1) 7.55159(1) 7.55159(1) 90. 90. 90.	430.64	293.00	0.101325	2025	10	
237848	I m -3	(La0.78 Na0.22) Mn3 Ti4 O12	LaMn3Ti4O12	Tohyama, Takenori; Senn, Mark S.; Saito, Takashi; Chen, Wei-tin; Tang, Chiu C.; Attfield, J.Paul; Shimakawa, Yuichi	7.56259(2) 7.56259(2) 7.56259(2) 90. 90. 90.	432.53	293.00	0.101325	2013	10	
238988	I m -3	Ca Cu2.34 (Mn4.42 Al0.24) O12	NaMn7O12	Ben Hassine, R.; Cherif, W.; Sanchez-Benitez, J.; Mompean, F.J.; Fernandez-Diaz, M.T.; Elhalouani, F.; Alonso, J.A.	7.2326(2) 7.2326(2) 7.2326(2) 90. 90. 90.	378.34	298.00	0.101325	2015	10	
238989	I m -3	Ca Cu2.34 (Mn4.42 Al0.24) O12	NaMn7O12	Ben Hassine, R.; Cherif, W.; Sanchez-Benitez, J.; Mompean, F.J.; Fernandez-Diaz, M.T.; Elhalouani, F.; Alonso, J.A.	7.2243(2) 7.2243(2) 7.2243(2) 90. 90. 90.	377.04	2.00	0.101325	2015	10	
239396	I m -3	Bi Mn3 (Fe0.25 Ti0.75)4 O12	LaMn3Ti4O12	Shimura, Gen; Niwa, Ken; Shirako, Yuichi; Muto, Shunsuke; Kusaba, Keiji; Hasegawa, Masashi	7.5937(3) 7.5937(3) 7.5937(3) 90. 90. 90.	437.89	293.00	0.101325	2016	10	
250907	I m -3	Ca (Cu2.55 Mn0.45) (V O3)4	NaMn7O12	Zhang, Shoubao; Saito, Takashi; Chen, Wei-tin; Mizumaki, Masaichiro; Shimakawa, Yuichi	7.2939(1) 7.2939(1) 7.2939(1) 90. 90. 90.	388.04	293.00	0.101325	2013	10	
250908	I m -3	Ca (Cu2.07 Mn0.93) (V O3)4	NaMn7O12	Zhang, Shoubao; Saito, Takashi; Chen, Wei-tin; Mizumaki, Masaichiro; Shimakawa, Yuichi	7.3120(2) 7.3120(2) 7.3120(2) 90. 90. 90.	390.94	293.00	0.101325	2013	10	
250909	I m -3	Ca (Cu1.74 Mn1.26) (V O3)4	NaMn7O12	Zhang, Shoubao; Saito, Takashi; Chen, Wei-tin; Mizumaki, Masaichiro; Shimakawa, Yuichi	7.3330(1) 7.3330(1) 7.3330(1) 90. 90. 90.	394.32	293.00	0.101325	2013	10	
250910	I m -3	Ca (Cu0.93 Mn2.07) (V O3)4	NaMn7O12	Zhang, Shoubao; Saito, Takashi; Chen, Wei-tin; Mizumaki, Masaichiro; Shimakawa, Yuichi	7.3592(2) 7.3592(2) 7.3592(2) 90. 90. 90.	398.56	293.00	0.101325	2013	10	
250911	I m -3	Ca (Cu0.3 Mn2.7) (V O3)4	NaMn7O12	Zhang, Shoubao; Saito, Takashi; Chen, Wei-tin; Mizumaki, Masaichiro; Shimakawa, Yuichi	7.3803(3) 7.3803(3) 7.3803(3) 90. 90. 90.	402.00	293.00	0.101325	2013	10	
253264	I m -3	La Mn3 (Al0.25 Ti0.75)4 O12	LaMn3Ti4O12	Shimura, Gen; Shirako, Yuichi; Niwa, Ken; Hasegawa, Masashi	7.45727(6) 7.45727(6) 7.45727(6) 90. 90. 90.	414.71	293.00	0.101325	2016	10	
253265	I m -3	Pr Mn3 (Al0.25 Ti0.75)4 O12	LaMn3Ti4O12	Shimura, Gen; Shirako, Yuichi; Niwa, Ken; Hasegawa, Masashi	7.51405(7) 7.51405(7) 7.51405(7) 90. 90. 90.	424.24	293.00	0.101325	2016	10	
253266	I m -3	Nd Mn3 (Al0.25 Ti0.75)4 O12	LaMn3Ti4O12	Shimura, Gen; Shirako, Yuichi; Niwa, Ken; Hasegawa, Masashi	7.50743(7) 7.50743(7) 7.50743(7) 90. 90. 90.	423.13	293.00	0.101325	2016	10	
253267	I m -3	Sm Mn3 (Al0.25 Ti0.75)4 O12	LaMn3Ti4O12	Shimura, Gen; Shirako, Yuichi; Niwa, Ken; Hasegawa, Masashi	7.47942(13) 7.47942(13) 7.47942(13) 90. 90. 90.	418.41	293.00	0.101325	2016	10	
253268	I m -3	(Sm0.802 Mn0.198) (Sm0.066 Mn0.934)3 (Al0.25 Ti0.75)4 O12	LaMn3Ti4O12	Shimura, Gen; Shirako, Yuichi; Niwa, Ken; Hasegawa, Masashi	7.47937(8) 7.47937(8) 7.47937(8) 90. 90. 90.	418.41	293.00	0.101325	2016	10	
260864	I m -3	La Cu2.5 (Mn3.91 Fe0.6) O11.74	NaMn7O12	Sanchez Benitez, J.; Retuerto, M.; Martinez Lope, M.J.; de la Calle, C.; Fernandez Diaz, M.T.; Alonso, J.A.	7.3516(1) 7.3516(1) 7.3516(1) 90. 90. 90.	397.32	293.00	0.101325	2010	10	
260865	I m -3	La Cu2.62 (Mn3.32 Fe1.06) O11.81	NaMn7O12	Sanchez Benitez, J.; Retuerto, M.; Martinez Lope, M.J.; de la Calle, C.; Fernandez Diaz, M.T.; Alonso, J.A.	7.3597(7) 7.3597(7) 7.3597(7) 90. 90. 90.	398.64	293.00	0.101325	2010	10	
35135	I m -3	La Cu3 (Mn3 Ti) O12	NaMn7O12	Haque, Ariful; Das, Radhamadhab; Vasundhara, M.; Ghosh, Debamalya; Gayen, Arup; Mahata, Partha; Kundu, Asish K.; Seikh, Md. Motin	7.422(4) 7.422(4) 7.422(4) 90. 90. 90.	408.85	293.00	0.101325	2021	-1	
35159	I m -3	La Cu3 (Mn3.5 Ti0.5) O12	NaMn7O12	Haque, Ariful; Das, Radhamadhab; Vasundhara, M.; Ghosh, Debamalya; Gayen, Arup; Mahata, Partha; Kundu, Asish K.; Seikh, Md. Motin	7.406(1) 7.406(1) 7.406(1) 90. 90. 90.	406.21	293.00	0.101325	2021	-1	
35160	I m -3	La (Cu2 Mn) (Mn3 Ti) O12	NaMn7O12	Haque, Ariful; Das, Radhamadhab; Vasundhara, M.; Ghosh, Debamalya; Gayen, Arup; Mahata, Partha; Kundu, Asish K.; Seikh, Md. Motin	7.415(3) 7.415(3) 7.415(3) 90. 90. 90.	407.69	293.00	0.101325	2021	-1	
132491	I m -3	(Nd0.8 Na0.2) Mn3 (Ti0.925 Mn0.075)4 O12	LaMn3Ti4O12	Liu, Ran; Scatena, Rebecca; Khalyavin, Dmitry D.; Johnson, Roger D.; Inaguma, Yoshiyuki; Tanaka, Masahiko; Matsushita, Yoshitaka; Yamaura, Kazunari; Belik, Alexei A.	7.55000(2) 7.55000(2) 7.55000(2) 90. 90. 90.	430.37	295.00	0.101325	2020	-1	
183111	I m -3	Ca Cu3 (Ru3.5 Mn0.5) O12	NaMn7O12	de la Calle, C.; Sanchez-Benitez, J.; Barbanson, F.; Nemes, N.; Fernandez-Diaz, M.T.; Alonso, J.A.	7.4113(8) 7.4113(8) 7.4113(8) 90. 90. 90.	407.08	295.00	0.101325	2011	-1	
183112	I m -3	Ca Cu3 (Ru3 Mn) O12	NaMn7O12	de la Calle, C.; Sanchez-Benitez, J.; Barbanson, F.; Nemes, N.; Fernandez-Diaz, M.T.; Alonso, J.A.	7.4015(8) 7.4015(8) 7.4015(8) 90. 90. 90.	405.47	295.00	0.101325	2011	-1	
183113	I m -3	Ca Cu3 (Ru2.5 Mn1.5) O12	NaMn7O12	de la Calle, C.; Sanchez-Benitez, J.; Barbanson, F.; Nemes, N.; Fernandez-Diaz, M.T.; Alonso, J.A.	7.394(1) 7.394(1) 7.394(1) 90. 90. 90.	404.24	295.00	0.101325	2011	-1	
183114	I m -3	Ca Cu3 (Ru2 Mn2) O12	NaMn7O12	de la Calle, C.; Sanchez-Benitez, J.; Barbanson, F.; Nemes, N.; Fernandez-Diaz, M.T.; Alonso, J.A.	7.375(1) 7.375(1) 7.375(1) 90. 90. 90.	401.13	295.00	0.101325	2011	-1	
183115	I m -3	Ca Cu3 (Ru Mn3) O12	NaMn7O12	de la Calle, C.; Sanchez-Benitez, J.; Barbanson, F.; Nemes, N.; Fernandez-Diaz, M.T.; Alonso, J.A.	7.345(2) 7.345(2) 7.345(2) 90. 90. 90.	396.26	295.00	0.101325	2011	-1	
34838	I a -3 d	Mn2.6 Fe0.4 Al2 (Si O4)3	Y3Al5O12	Novak, G.A.; Gibbs, G.V.	11.612(1) 11.612(1) 11.612(1) 90. 90. 90.	1565.75	293.00	0.101325	1971	10	
50621	I a -3 d	(Mn2.21 Fe0.79) Al2 (Si O4)3	Y3Al5O12	Sawada, H.	11.596(14) 11.596(14) 11.596(14) 90. 90. 90.	1559.28	293.00	0.101325	1999	10	
50622	I a -3 d	(Mn2.21 Fe0.79) Al2 (Si O4)3	Y3Al5O12	Sawada, H.	11.596(14) 11.596(14) 11.596(14) 90. 90. 90.	1559.28	293.00	0.101325	1999	10	
50623	I a -3 d	(Mn2.37 Ca0.63) Al2 (Si O4)3	Y3Al5O12	Sawada, H.	11.6501(7) 11.6501(7) 11.6501(7) 90. 90. 90.	1581.21	293.00	0.101325	1999	10	
50624	I a -3 d	(Mn2.37 Ca0.63) Al2 (Si O4)3	Y3Al5O12	Sawada, H.	11.6501(7) 11.6501(7) 11.6501(7) 90. 90. 90.	1581.21	293.00	0.101325	1999	10	
61782	I a -3 d	Ca2.43 Mn1.29 Al1.28 (Si O4)3	Y3Al5O12	Arni, R.; Langer, K.; Tillmanns, E.	11.867(1) 11.867(1) 11.867(1) 90. 90. 90.	1671.18	293.00	0.101325	1985	10	
86307	I a -3 d	(Na0.9 Ca2.1) (Ca0.28 Mn1.72) (V O4)3	Y3Al5O12	Lobanov, N.N.; Butman, L.A.; Tsirel'son, V.G. (Tsirelson, V.G.)	12.576(1) 12.576(1) 12.576(1) 90. 90. 90.	1988.97	293.00	0.101325	1989	10	
160647	I a -3 d	Ag Ca2 Mn2 (V O4)3	Y3Al5O12	Awaka, J.; Kijima, N.; Akimoto, J.; Nagata, S.	12.596(2) 12.596(2) 12.596(2) 90. 90. 90.	1998.47	293.00	0.101325	2008	10	
160648	I a -3 d	Na Pb2 Mn2 (V O4)3	Y3Al5O12	Awaka, J.; Kijima, N.; Akimoto, J.; Nagata, S.	12.876(2) 12.876(2) 12.876(2) 90. 90. 90.	2134.73	293.00	0.101325	2008	10	
408194	I a -3 d	(Ag Ca2) Mn2 (V O4)3	Y3Al5O12	Rettich, R.; Müller-Buschbaum, Hk.	12.6084(9) 12.6084(9) 12.6084(9) 90. 90. 90.	2004.38	293.00	0.101325	1998	10	
409715	I a -3 d	Mn3 (Mn0.6 Ga1.4) (Ge2.86 Si0.14) O12	Y3Al5O12	Wartchow, R.; Mueller, L.; Binnewies, M.	12.043(3) 12.043(3) 12.043(3) 90. 90. 90.	1746.64	300.00	0.101325	2003	10	
425581	I a -3	(Cu0.11 Fe0.07 Ti0.11 Mn0.21) (Cu0.33 Fe0.21 Mn0.63 Ti0.33) O3	Mn2O3	Dani Tulchinsky; Vladimir Uvarov; Inna Popov; Daniel Mandler; Shlomo Magdassi	9.4267(5) 9.4267(5) 9.4267(5) 90. 90. 90.	837.68	293.00	0.101325	2014	10	
46828	I a -3	(Zr0.95 Er0.02 Mn0.03) Te3 O8	TiTe3O8	Kabadou, S.; Horcheni, J.; Mselmi, F.; Kabadou, A.; Dhahri, E.; Bessais, L.	11.3160(1) 11.3160(1) 11.3160(1) 90. 90. 90.	1449.03	293.00	0.101325	2022	-1	
7811	F m -3 m	Sr2 Fe (Mn0.5 W0.5) O6	K2NaAlF6	García-Ramos, Crisanto A.; Larrégola, Sebastián; Retuerto, María; Fernández-Díaz, María Teresa; Krezhov, Kiril; Alonso, José Antonio	7.8434(3) 7.8434(3) 7.8434(3) 90. 90. 90.	482.52	295.00	0.101325	2018	10	
96530	F m -3 m	(La0.97 Sr1.03) Mn Co O6	K2NaAlF6	Androulakis, J.; Katsarakis, N.; Giapintzakis, J.; Vouroutzis, N.; Pavlidou, E.; Chrissafis, K.; Polychroniadis, E.K.; Perdikatsis, V.	7.6891(2) 7.6891(2) 7.6891(2) 90 90 90	454.60	297.00	0.101325	2003	10	
114310	F m -3 m	(Li0.75 Mn0.25 Ti0.12) (O0.75 F0.38)	NaCl	Moghadam, Yasaman Shirazi; El Kharbachi, Abdel; Diemant, Thomas; Melinte, Georgian; Hu, Yang; Fichtner, Maximilian	4.1856(6) 4.1856(6) 4.1856(6) 90. 90. 90.	73.33	293.00	0.101325	2021	10	
114311	F m -3 m	(Li0.68 Mn0.15 Ti0.16) (O0.63 F0.37)	NaCl	Moghadam, Yasaman Shirazi; El Kharbachi, Abdel; Diemant, Thomas; Melinte, Georgian; Hu, Yang; Fichtner, Maximilian	4.1899(4) 4.1899(4) 4.1899(4) 90. 90. 90.	73.55	293.00	0.101325	2021	10	
114312	F m -3 m	(Li0.76 Mn0.08 Ti0.16) (O0.72 F0.28)	NaCl	Moghadam, Yasaman Shirazi; El Kharbachi, Abdel; Diemant, Thomas; Melinte, Georgian; Hu, Yang; Fichtner, Maximilian	4.1934(6) 4.1934(6) 4.1934(6) 90. 90. 90.	73.74	293.00	0.101325	2021	10	
141493	F m -3 m	Li1.2 Mn0.625 Nb0.175 O1.95 F0.05	NaCl	Yue, Yuan; Li, Ning; Li, Linze; Foley, Emily E.; Fu, Yanbao; Battaglia, Vincent S.; Clément, Raphaële J.; Wang, Chongmin; Tong, Wei	4.1754(1) 4.1754(1) 4.1754(1) 90. 90. 90.	72.79	293.00	0.101325	2020	10	
164996	F m -3 m	Ca2 (Fe Mn0.5 W0.5) O5.98	K2NaAlF6	Ramesha, K.; Prakash, A.S.	7.7441(3) 7.7441(3) 7.7441(3) 90. 90. 90.	464.42	293.00	0.101325	2009	10	
164997	F m -3 m	Sr2 (Fe Mn0.5 W0.5) O6.01	K2NaAlF6	Ramesha, K.; Prakash, A.S.	7.8873(2) 7.8873(2) 7.8873(2) 90. 90. 90.	490.66	293.00	0.101325	2009	10	
164999	F m -3 m	Ba2 (Fe Mn0.5 W0.5) O5.72	K2NaAlF6-x	Ramesha, K.; Prakash, A.S.	8.1239(4) 8.1239(4) 8.1239(4) 90. 90. 90.	536.16	293.00	0.101325	2009	10	
194061	F m -3 m	Ba2 (Nd0.49 Mn0.51) (Mo O6)	K2NaAlF6	Coomer, Fiona C.; Cussen, Edmund J.	8.36201(13) 8.36201(13) 8.36201(13) 90. 90. 90.	584.70	298.00	0.101325	2014	10	
194062	F m -3 m	Ba2 (Nd0.49 Mn0.51) (Mo O6)	K2NaAlF6	Coomer, Fiona C.; Cussen, Edmund J.	8.3377(2) 8.3377(2) 8.3377(2) 90. 90. 90.	579.61	15.00	0.101325	2014	10	
194063	F m -3 m	Ba2 (Nd0.49 Mn0.51) (Mo O6)	K2NaAlF6	Coomer, Fiona C.; Cussen, Edmund J.	8.3375(2) 8.3375(2) 8.3375(2) 90. 90. 90.	579.57	1.50	0.101325	2014	10	
194064	F m -3 m	Ba2 (Nd0.29 Mn0.71) (Mo O6)	K2NaAlF6	Coomer, Fiona C.; Cussen, Edmund J.	8.2828(2) 8.2828(2) 8.2828(2) 90. 90. 90.	568.24	298.00	0.101325	2014	10	
194065	F m -3 m	Ba2 (Nd0.1 Mn0.9) (Mo O6)	K2NaAlF6	Coomer, Fiona C.; Cussen, Edmund J.	8.20686(8) 8.20686(8) 8.20686(8) 90. 90. 90.	552.76	298.00	0.101325	2014	10	
194066	F m -3 m	Ba2 (Nd0.1 Mn0.9) (Mo O6)	K2NaAlF6	Coomer, Fiona C.; Cussen, Edmund J.	8.18876(9) 8.18876(9) 8.18876(9) 90. 90. 90.	549.11	1.50	0.101325	2014	10	
207542	F m -3 m	Ba2 Mn W O4.42 N1.58	K2NaAlF6	Oró-Solé, Judith; Frontera, Carlos; Guarín, Jhonatan R.; Gàzquez, Jaume; Mundet, Bernat; Ritter, Clemens; Fontcuberta, Josep; Fuertes, Amparo	8.2434(5) 8.2434(5) 8.2434(5) 90. 90. 90.	560.17	293.00	0.101325	2024	10	
207544	F m -3 m	Ba2 Mn W O4.64 N1.36	K2NaAlF6	Oró-Solé, Judith; Frontera, Carlos; Guarín, Jhonatan R.; Gàzquez, Jaume; Mundet, Bernat; Ritter, Clemens; Fontcuberta, Josep; Fuertes, Amparo	8.24144(4) 8.24144(4) 8.24144(4) 90. 90. 90.	559.77	293.00	0.101325	2024	10	
35952	F m -3 m	Ba2 La (Sb0.998 Mn0.002) O6	K2NaAlF6	Park, Jin Young; Jang, Ki Wan; Yang, Hyun Kyoung	8.563 8.563 8.563 90. 90. 90.	627.88	293.00	0.101325	2021	-1	
86018	F m -3 m	Ba La Mn Ta O6	K2NaAlF6	Horikubi, T.; Watanabe, H.; Kamegashira, N.	8.1752(2) 8.1752(2) 8.1752(2) 90. 90. 90.	546.38	293.00	0.101325	1998	-1	
88196	F m -3 m	Ba La Mn Mo O6	K2NaAlF6	Horikubi, T.; Kamegashira, N.	8.1174(2) 8.1174(2) 8.1174(2) 90. 90. 90.	534.87	298.00	0.101325	1999	-1	
95068	F m -3 m	Ba La Mn Mo O6	K2NaAlF6	Li, S.-W.; Greenblatt, M.	8.1269(1) 8.1269(1) 8.1269(1) 90 90 90	536.75	293.00	0.101325	2002	-1	
115720	F m -3 m	((Li0.65 Mn0.34 Ti0.17) O0.99 F0.13)0.89	NaCl	Moghadam, Yasaman Shirazi; Dinda, Sirshendu; El Kharbachi, Abdel; Melinte, Georgian; Kübel, Christian; Fichtner, Maximilian	4.208(2) 4.208(2) 4.208(2) 90. 90. 90.	74.51	293.00	0.101325	2022	-1	
115721	F m -3 m	((Li0.69 Mn0.31 Ti0.14) O0.90 F0.25)0.87	NaCl	Moghadam, Yasaman Shirazi; Dinda, Sirshendu; El Kharbachi, Abdel; Melinte, Georgian; Kübel, Christian; Fichtner, Maximilian	4.206(1) 4.206(1) 4.206(1) 90. 90. 90.	74.41	293.00	0.101325	2022	-1	
115722	F m -3 m	((Li0.75 Mn0.25 Ti0.12) O0.74 F0.36)0.91	NaCl	Moghadam, Yasaman Shirazi; Dinda, Sirshendu; El Kharbachi, Abdel; Melinte, Georgian; Kübel, Christian; Fichtner, Maximilian	4.179(2) 4.179(2) 4.179(2) 90. 90. 90.	72.98	293.00	0.101325	2022	-1	
61080	F d -3 m Z	Li0.5 Ni0.75 Mn0.13 Co0.12 O2	MgAl2O4	Sun, Jianming; Cao, Xin; Yang, Huijun; He, Ping; Dato, Michael A.; Cabana, Jordi; Zhou, Haoshen	8.2682(2) 8.2682(2) 8.2682(2) 90. 90. 90.	565.24	293.00	0.101325	2022	10	
66855	F d -3 m Z	(Mg0.117 Al0.016 Mn0.663 Fe0.203) (Mg0.025 Al1.757 Mn0.152 Fe0.067) O4	MgAl2O4	Lucchesi, S.; Russo, U.; della Giusta, A.	8.2226(3) 8.2226(3) 8.2226(3) 90. 90. 90.	555.94	293.00	0.101325	1997	10	
92973	F d -3 m Z	Mn28 Cs36 (Al92 Si100 O384)	K92Al92Si100O384-frame	Bae, M.N.; Song, M.K.; Kim, Y.	24.732(1) 24.732(1) 24.732(1) 90 90 90	15127.87	294.00	0.101325	2001	10	
95234	F d -3 m Z	(Mn0.662 Co0.2 Ni0.112) (Mn0.619 Cu0.05 Ni0.331)2 O4	MgAl2O4	Bodak, O.; Aksel'rud, L.G. (Akselrud, L.G.); Demchenko, P.; Kotur, B.; Mrooz, O.; Hadzaman, I.; Shpotyuk, O.; Aldinger, F.; Seifert, H.; Volkov, S.; Pekhnyo, V.	8.3824(1) 8.3824(1) 8.3824(1) 90 90 90	588.99	293.00	0.101325	2002	10	
95654	F d -3 m Z	(Li0.95 Cu0.05) (Mn0.78 Cr0.15 Cu0.07)2 O4	MgAl2O4	Julien, C.; Ruth Mangani, I.; Selladurai, S.; Massot, M.	8.2314(2) 8.2314(2) 8.2314(2) 90 90 90	557.73	293.00	0.101325	2002	10	
98599	F d -3 m Z	(Co0.96 Mn0.04) (Co0.52 Mn1.28 Ni0.1 Cu0.1) O4	MgAl2O4	Bodak, O.I.; Aksel'rud, L.G. (Akselrud, L.G.); Kotur, B.Ya.; Demchenko, P.Yu.; Mruz, O.Ya.; Gadzaman, I.V.; Koval'skii, A.P. (Kovalskii, A.P.); Volkov, S.V.; Pekhn'o, V.I. (Pekhno, V.I.)	8.29641(9) 8.29641(9) 8.29641(9) 90 90 90	571.05	293.00	0.101325	2003	10	
120654	F d -3 m Z	(Ce0.25 Mn0.75)2 (Ga0.25 Sb0.75)2 O7	Ca2Nb2O7	Winiarski, M.J.; McQueen, T.M.	10.1382(1) 10.1382(1) 10.1382(1) 90. 90. 90.	1042.04	295.00	0.101325	2019	10	
122264	F d -3 m Z	Li Ni0.5 Mn1.3 Ti0.2 O4	MgAl2O4	Fujimoto, Kenjiro; Kitajima, Yuki; Aimi, Akihisa	8.1956(1) 8.1956(1) 8.1956(1) 90. 90. 90.	550.48	293.00	0.101325	2021	10	
122265	F d -3 m Z	Li0.599 Ni0.489 Mn1.326 Ti0.184 O4	ZnTi1.5O4	Fujimoto, Kenjiro; Kitajima, Yuki; Aimi, Akihisa	8.1425(1) 8.1425(1) 8.1425(1) 90. 90. 90.	539.85	293.00	0.101325	2021	10	
126190	F d -3 m Z	Li Ni0.458 Ti0.082 Mn1.43 O4	MgAl2O4	Alcántara, R.; Jaraba, M.; Lavela, P.; Tirado, J.L.; Biensan, Ph.; Guibert, A. de; Jordy, C.; Peres, J.P.	8.159(1) 8.159(1) 8.159(1) 90. 90. 90.	543.13	293.00	0.101325	2003	10	
126191	F d -3 m Z	Li Ni0.442 Ti0.187 Mn1.302 O4	ZnTi1.5O4	Alcántara, R.; Jaraba, M.; Lavela, P.; Tirado, J.L.; Biensan, Ph.; Guibert, A. de; Jordy, C.; Peres, J.P.	8.185(1) 8.185(1) 8.185(1) 90. 90. 90.	548.35	293.00	0.101325	2003	10
