Repository: RAMP-Labs/ApprOxiMate

# ApprOxiMate

ApprOxiMate is a Python package for charge balancing inorganic chemical
formulae and generating oxidation-state-aware descriptors for materials
informatics workflows.

The project combines a charge-balancing routine with feature engineering
modules for valence structure, elemental properties, ionic radii,
electronegativity, magnetic moments, and related composition statistics.
It is designed for use in notebooks and machine-learning pipelines where
oxidation states provide useful chemical context beyond formula-only
descriptors.

File: ICSD_Data_CollCodes/Hexagonal.txt
CollectionCode	HMS	StructuredFormula	StructureType	Authors	CellParameter	CellVolume	Temperature	Pressure	PublicationYear	Quality	
7812	P 63/m m c	Ba2 Fe (Mn0.5 W0.5) O6	BaFeO3-x	García-Ramos, Crisanto A.; Larrégola, Sebastián; Retuerto, María; Fernández-Díaz, María Teresa; Krezhov, Kiril; Alonso, José Antonio	5.74084(9) 5.74084(9) 14.05383(3) 90. 90. 120.	401.12	295.00	0.101325	2018	10	
25238	P 63/m m c	Na0.71 Li0.12 Mn0.8 Fe0.2 O2	NaxCoO2	Stansby, Jennifer H.; Avdeev, Maxim; Brand, Helen E.A.; Gonzalo, Elena; Drewett, Nicholas E.; Ortiz-Vitoriano, Nagore; Sharma, Neeraj; Rojo, Teófilo	2.8816(1) 2.8816(1) 11.2057(4) 90. 90. 120.	80.58	293.00	0.101325	2021	10	
25239	P 63/m m c	Na0.71 Li0.12 Mn0.8 Fe0.2 O2	NaxCoO2	Stansby, Jennifer H.; Avdeev, Maxim; Brand, Helen E.A.; Gonzalo, Elena; Drewett, Nicholas E.; Ortiz-Vitoriano, Nagore; Sharma, Neeraj; Rojo, Teófilo	2.8816(1) 2.8816(1) 11.2057(4) 90. 90. 120.	80.58	293.00	0.101325	2021	10	
29942	P 63/m	Sr5 (Mn O4)3 F0.90 (O H)0.10	Ca5(PO4)3(OH)-[P63/m]	Varela, Aurea; Gómez-Recio, Isabel; Serrador, Laura; Hernando, María; Matesanz, Emilio; Torres-Pardo, Almudena; Fernández-Díaz, María Teresa; Martínez, Jose L.; Gonell, Francisco; Rousse, Gwenaelle; Sanchez, Clément; Laberty-Robert, Christel; Portehault, David; 	9.90381(9) 9.90381(9) 7.44188(9) 90.0000 90.0000 120.000	632.14	300.00	0.101325	2020	10	
29944	P 63/m	Sr5 (Mn0.942 Si0.058 O4)3 F0.83	Ca5(PO4)3(OH)-[P63/m]	Varela, Aurea; Gómez-Recio, Isabel; Serrador, Laura; Hernando, María; Matesanz, Emilio; Torres-Pardo, Almudena; Fernández-Díaz, María Teresa; Martínez, Jose L.; Gonell, Francisco; Rousse, Gwenaelle; Sanchez, Clément; Laberty-Robert, Christel; Portehault, David; 	9.90213(11) 9.90213(11) 7.44471(10) 90.0000 90.0000 120.000	632.16	300.00	0.101325	2020	10	
29945	P 63/m	Sr5 (Mn0.947 Si0.053 O4)3 (O H)0.84	Ca5(PO4)3(OH)-[P63/m]	Varela, Aurea; Gómez-Recio, Isabel; Serrador, Laura; Hernando, María; Matesanz, Emilio; Torres-Pardo, Almudena; Fernández-Díaz, María Teresa; Martínez, Jose L.; Gonell, Francisco; Rousse, Gwenaelle; Sanchez, Clément; Laberty-Robert, Christel; Portehault, David; 	9.95720(16) 9.95720(16) 7.44779(16) 90.0000 90.0000 120.000	639.48	300.00	0.101325	2020	10	
32224	P 63/m m c	Na0.7 Mn0.66 Ni0.17 Co0.17 O2	NaxCoO2	Huang, Qun; Feng, Yiming; Xu, Sheng; Xiao, Lei; He, Pingge; Ji, Xiaobo; Wang, Peng; Zhou, Liangjun; Wei, Weifeng	2.862(7) 2.862(7) 11.202(5) 90. 90. 120.	79.46	293.00	0.101325	2020	10	
35810	P 63/m m c	Na0.67 Mn0.5 Co0.4 Fe0.1 O2	NaxCoO2	Chu, Shiyong; Zhang, Chunchen; Xu, Hang; Guo, Shaohua; Wang, Peng; Zhou, Haoshen	2.8426(6) 2.8426(6) 11.2321(5) 90. 90. 120.	78.60	293.00	0.101325	2021	10	
35811	P 63/m m c	Na0.67 Mn0.5 Co0.3 Fe0.2 O2	NaxCoO2	Chu, Shiyong; Zhang, Chunchen; Xu, Hang; Guo, Shaohua; Wang, Peng; Zhou, Haoshen	2.8681(1) 2.8681(1) 11.2162(3) 90. 90. 120.	79.90	293.00	0.101325	2021	10	
50268	P -6	Pb9 Ca5.44 Mn0.56 (Si O4)3 (Si2 O7)3	Pb5GeO4Ge2O7	Carlson, S.; Norrestam, R.; Holstam, D.; Spengler, R.	9.8456(3) 9.8456(3) 10.1438(4) 90. 90. 120.	851.56	293.00	0.101325	1997	10	
64793	P -6	Pb9 Ca5 Mn (Si2 O7)3 (Si O4)3	Pb5GeO4Ge2O7	Dunn, P.T.; Peacor, D.R.; Valley, J.W.; Randall, C.A.	9.85(5) 9.85(5) 10.13(5) 90. 90. 120.	851.16	293.00	0.101325	1985	10	
70641	P 63/m m c	(Na0.62 K0.05) Fe0.5 Mn0.5 O2	NaxCoO2	Tang, Guangxia; Chen, Ziwei; Lin, Zhiye; Luo, Sen; Chen, Tianwei; Chen, Jiakun; Xiang, Wenjin; Li, Weishan; Chen, Min	2.9179(7) 2.9179(7) 11.2767(2) 90. 90. 120.	83.15	293.00	0.101325	2023	10	
70642	P 63/m m c	(Na0.59 K0.08) Fe0.5 Mn0.5 O2	NaxCoO2	Tang, Guangxia; Chen, Ziwei; Lin, Zhiye; Luo, Sen; Chen, Tianwei; Chen, Jiakun; Xiang, Wenjin; Li, Weishan; Chen, Min	2.9153(2) 2.9153(2) 11.2871(2) 90. 90. 120.	83.08	293.00	0.101325	2023	10	
70643	P 63/m m c	(Na0.57 K0.1) Fe0.5 Mn0.5 O2	NaxCoO2	Tang, Guangxia; Chen, Ziwei; Lin, Zhiye; Luo, Sen; Chen, Tianwei; Chen, Jiakun; Xiang, Wenjin; Li, Weishan; Chen, Min	2.9135(1) 2.9135(1) 11.3013(2) 90. 90. 120.	83.08	293.00	0.101325	2023	10	
97525	P 63/m m c	Ba6 Ru2 Na2 Mn2 O17	Ba6Nd2Ti4O17	Quarez, E.; Abraham, F.; Mentre, O.	5.8323(1) 5.8323(1) 29.5299(3) 90 90 120	869.91	293.00	0.101325	2003	10	
97528	P 63/m m c	Ba6 Ru2 Na2 Mn2 O17	Ba6Nd2Ti4O17	Quarez, E.; Abraham, F.; Mentre, O.	5.8324(1) 5.8324(1) 29.5307(3) 90 90 120	869.96	300.00	0.101325	2003	10	
112715	P 63/m m c	Na0.667 Mn0.8 Zn0.1 Cu0.1 O2	NaxCoO2	Stansby, Jennifer H.; Sharma, Neeraj; Avdeev, Maxim; Brand, Helen E.A.; Johannessen, Bernt; Gonzalo, Elena; Drewett, Nicholas E.; Ortiz-Vitoriano, Nagore; Rojo, Teófilo	2.9180(1) 2.9180(1) 11.2155(1) 90. 90. 120.	82.70	293.00	0.101325	2021	10	
112716	P 63/m m c	Na0.667 Mn0.8 Zn0.1 Al0.1 O2	NaxCoO2	Stansby, Jennifer H.; Sharma, Neeraj; Avdeev, Maxim; Brand, Helen E.A.; Johannessen, Bernt; Gonzalo, Elena; Drewett, Nicholas E.; Ortiz-Vitoriano, Nagore; Rojo, Teófilo	2.9836(2) 2.9836(2) 11.2265(4) 90. 90. 120.	86.55	293.00	0.101325	2021	10	
112717	P 63/m m c	Na0.667 Mn0.8 Zn0.1 Ti0.1 O2	NaxCoO2	Stansby, Jennifer H.; Sharma, Neeraj; Avdeev, Maxim; Brand, Helen E.A.; Johannessen, Bernt; Gonzalo, Elena; Drewett, Nicholas E.; Ortiz-Vitoriano, Nagore; Rojo, Teófilo	2.9154(2) 2.9154(2) 11.2303(5) 90. 90. 120.	82.66	293.00	0.101325	2021	10	
112718	P 63/m m c	Na0.667 Mn0.8 Fe0.1 Cu0.1 O2	NaxCoO2	Stansby, Jennifer H.; Sharma, Neeraj; Avdeev, Maxim; Brand, Helen E.A.; Johannessen, Bernt; Gonzalo, Elena; Drewett, Nicholas E.; Ortiz-Vitoriano, Nagore; Rojo, Teófilo	2.9199(7) 2.9199(7) 11.2341(7) 90. 90. 120.	82.95	293.00	0.101325	2021	10	
112719	P 63/m m c	Na0.667 Mn0.8 Fe0.1 Al0.1 O2	NaxCoO2	Stansby, Jennifer H.; Sharma, Neeraj; Avdeev, Maxim; Brand, Helen E.A.; Johannessen, Bernt; Gonzalo, Elena; Drewett, Nicholas E.; Ortiz-Vitoriano, Nagore; Rojo, Teófilo	2.8962(1) 2.8962(1) 11.1664(2) 90. 90. 120.	81.12	293.00	0.101325	2021	10	
117830	P 63/m	(Sr3.82 La0.18) Mn3 O3 (Ge O4)3	Na3LaMn3O3(AsO4)3	Palmer West, J.; Sulejmanovic, Dino; Becht, Gregory; He, Jian; Hitchcock, Dale; Yan, Yonggao; Hwu, Shiou-Jyh	11.2335(16) 11.2335(16) 6.0742(12) 90.00 90.00 120.00	663.81	293.00	0.101325	2013	10	
117831	P 63/m	(Sr3.82 Pr0.18) Mn3 O3 (Ge O4)3	Na3LaMn3O3(AsO4)3	Palmer West, J.; Sulejmanovic, Dino; Becht, Gregory; He, Jian; Hitchcock, Dale; Yan, Yonggao; Hwu, Shiou-Jyh	11.2320(16) 11.2320(16) 6.0737(12) 90.00 90.00 120.00	663.58	293.00	0.101325	2013	10	
117832	P 63/m	(Sr3.82 Nd0.18) Mn3 O3 (Ge O4)3	Na3LaMn3O3(AsO4)3	Palmer West, J.; Sulejmanovic, Dino; Becht, Gregory; He, Jian; Hitchcock, Dale; Yan, Yonggao; Hwu, Shiou-Jyh	11.2316(16) 11.2316(16) 6.0755(12) 90.00 90.00 120.00	663.73	293.00	0.101325	2013	10	
117833	P 63/m	(Sr3.79 Sm0.21) Mn3 O3 (Ge O4)3	Na3LaMn3O3(AsO4)3	Palmer West, J.; Sulejmanovic, Dino; Becht, Gregory; He, Jian; Hitchcock, Dale; Yan, Yonggao; Hwu, Shiou-Jyh	11.2248(16) 11.2248(16) 6.0673(12) 90.00 90.00 120.00	662.03	293.00	0.101325	2013	10	
117834	P 63/m	(Sr3.85 Eu0.15) Mn3 O3 (Ge O4)3	Na3LaMn3O3(AsO4)3	Palmer West, J.; Sulejmanovic, Dino; Becht, Gregory; He, Jian; Hitchcock, Dale; Yan, Yonggao; Hwu, Shiou-Jyh	11.2317(16) 11.2317(16) 6.0705(12) 90.00 90.00 120.00	663.20	293.00	0.101325	2013	10	
117835	P 63/m	(Sr3.85 Gd0.15) Mn3 O3 (Ge O4)3	Na3LaMn3O3(AsO4)3	Palmer West, J.; Sulejmanovic, Dino; Becht, Gregory; He, Jian; Hitchcock, Dale; Yan, Yonggao; Hwu, Shiou-Jyh	11.2255(16) 11.2255(16) 6.0703(12) 90.00 90.00 120.00	662.44	293.00	0.101325	2013	10	
117836	P 63/m	(Sr3.88 Dy0.12)  Mn3 O3 (Ge O4)3	Na3LaMn3O3(AsO4)3	Palmer West, J.; Sulejmanovic, Dino; Becht, Gregory; He, Jian; Hitchcock, Dale; Yan, Yonggao; Hwu, Shiou-Jyh	11.2113(16) 11.2113(16) 6.0617(12) 90.00 90.00 120.00	659.83	293.00	0.101325	2013	10	
117837	P 63/m	(Sr3.71 Gd0.29) Mn3 O3 (Ge O4)3	Na3LaMn3O3(AsO4)3	Palmer West, J.; Sulejmanovic, Dino; Becht, Gregory; He, Jian; Hitchcock, Dale; Yan, Yonggao; Hwu, Shiou-Jyh	11.2259(16) 11.2259(16) 6.0482(12) 90.00 90.00 120.00	660.08	293.00	0.101325	2013	10	
118392	P 63 c m	Y Mn0.5 Fe0.48 Pd0.02 O3	LuMnO3	Kurzman, Joshua A.; Li, Jun; Schladt, Thomas D.; Parra, César R.; Ouyang, Xiaoying; Davis, Ryan; Miller, Jeffrey T.; Scott, Susannah L.; Seshadri, Ram	6.1459(1) 6.1459(1) 11.6216(4) 90. 90. 120.	380.16	293.00	0.101325	2011	10	
118393	P 63 c m	Y Mn0.5 Fe0.45 Pd0.05 O3	LuMnO3	Kurzman, Joshua A.; Li, Jun; Schladt, Thomas D.; Parra, César R.; Ouyang, Xiaoying; Davis, Ryan; Miller, Jeffrey T.; Scott, Susannah L.; Seshadri, Ram	6.1476(1) 6.1476(1) 11.5959(4) 90. 90. 120.	379.53	293.00	0.101325	2011	10	
118394	P 63 c m	Y Mn0.5 Fe0.43 Pd0.07 O3	LuMnO3	Kurzman, Joshua A.; Li, Jun; Schladt, Thomas D.; Parra, César R.; Ouyang, Xiaoying; Davis, Ryan; Miller, Jeffrey T.; Scott, Susannah L.; Seshadri, Ram	6.1558(1) 6.1558(1) 11.5756(5) 90. 90. 120.	379.88	293.00	0.101325	2011	10	
119620	P 63/m m c	Na0.66 Li0.22 Ti0.15 Mn0.63 O2	NaxCoO2	Cao, Xin; Li, Xiang; Qiao, Yu; Jia, Min; Qiu, Feilong; He, Yibo; He, Ping; Zhou, Haoshen	2.87(9) 2.87(9) 11.11(4) 90. 90. 120.	79.25	293.00	0.101325	2019	10	
119643	P 63/m m c	(Ba0.8 Sr0.2) (Mn0.4 Fe0.6) O2.69	BaMnO3	Hernando, María; Miranda, Laura; Varela, Aurea; Boulahya, Khalid; Lazar, Sorin; Sinclair, Derek C.; González-Calbet, José M.; Parras, Marina	5.6998(1) 5.6998(1) 9.5115(2) 90. 90. 120.	267.61	293.00	0.101325	2013	10	
124528	P 63/m m c	Li0.06 Mg0.065 Mn0.37 Na0.325 O	NaxCoO2	Wang, Qi; Liao, Yuxin; Jin, Xin; Cheng, Chen; Chu, Shiyong; Sheng, Chuanchao; Zhang, Liang; Hu, Bingwen; Guo, Shaohua; Zhou, Haoshen	2.87265(5) 2.87265(5) 11.1513(4) 90.0 90.0 120.0	79.69	293.00	0.101325	2022	10	
125982	P 63/m m c	Na0.667 Cu0.167 Ni0.167 Mn0.667 O2	NaxCoO2	Zheng, Lituo; Li, Jierui; Obrovac, M.N.	2.899(1) 2.899(1) 11.137(8) 90. 90. 120.	81.06	293.00	0.101325	2017	10	
127638	P 63/m m c	Na0.7 Cu0.2 Fe0.1 Mn0.7 O2	NaxCoO2	Nalbandyan, V.B.; Evstigneeva, M.A.	2.89769(18) 2.89769(18) 11.2485(9) 90. 90. 120.	81.80	293.00	0.101325	2023	10	
131581	P 63/m m c	Ba3 Mn Ti Sb O9	NaBa3Ru2O9	Kumar, Lalit; Datta, Joydeep; Ray, Partha Pratim; Mandal, Tapas Kumar	5.808(1) 5.808(1) 14.185(1) 90. 90. 120.	414.39	293.00	0.101325	2020	10	
139372	P 63/m	Sr Mn2 Co6 (Te O6)3	PbMn2(Ni6Te3O18)	Sivakumar, Gurusamy; Mazumder, Madhulika; Lahiri, Abhiroop; Sundaresan, Athinarayanan; Pati, Swapan K.; Maesato, Mitsuhiko; Kitagawa, Hiroshi; Gopalakrishnan, Jagannatha; Natarajan, Srinivasan	9.334(5) 9.334(5) 8.946(7) 90. 90. 120.	674.99	293.00	0.101325	2020	10	
139374	P 63/m	Pb Mn2 Co6 (Te O6)3	PbMn2(Ni6Te3O18)	Sivakumar, Gurusamy; Mazumder, Madhulika; Lahiri, Abhiroop; Sundaresan, Athinarayanan; Pati, Swapan K.; Maesato, Mitsuhiko; Kitagawa, Hiroshi; Gopalakrishnan, Jagannatha; Natarajan, Srinivasan	9.334(4) 9.334(4) 8.950(5) 90. 90. 120.	675.29	293.00	0.101325	2020	10	
146776	P 63/m m c	(Sr0.4 Ba0.6) (Mn0.94 Ti0.06) O2.91	BaMnO3	Krivyakina, Elena; Poudel, Bisham; Li, Cheng; Kolesnik, Stanislaw; Dabrowski, Bogdan; Mitchell, J.F.; Rosenkranz, Stephan; Chmaissem, Omar	5.612(3) 5.612(3) 9.224(4) 90. 90. 120.	251.59	293.00	0.101325	2023	10	
146777	P 63/m m c	(Sr0.4 Ba0.6) (Mn0.94 Ti0.06) O2.42	BaMnO3	Krivyakina, Elena; Poudel, Bisham; Li, Cheng; Kolesnik, Stanislaw; Dabrowski, Bogdan; Mitchell, J.F.; Rosenkranz, Stephan; Chmaissem, Omar	5.702(2) 5.702(2) 9.471(4) 90. 90. 120.	266.67	293.00	0.101325	2023	10	
148780	P 63/m m c	Na0.67 (Mn0.6 Ni0.2 Li0.2) O2	NaxCoO2	Yang, Liangtao; Kuo, Liang-Yin; López del Amo, Juan Miguel; Nayak, Prasant Kumar; Mazzio, Katherine A.; Maletti, Sebastian; Mikhailova, Daria; Giebeler, Lars; Kaghazchi, Payam; Rojo, Teófilo; Adelhelm, Philipp	2.89347(2) 2.89347(2) 10.9912(2) 90. 90. 120.	79.69	298.00	0.101325	2021	10	
149015	P 63	Na0.533 (Li0.14 Ni0.14 Mn0.72) O2		Saïbi, Valentin; Castro, Laurent; Sugiyama, Issei; Belin, Stéphanie; Delmas, Claude; Guignard, Marie	4.969(8) 4.969(8) 11.139(3) 90. 90. 120.	238.19	293.00	0.101325	2023	10	
150887	P 63/m	Y Ca3 (Mn O)3 (B O3)4	Ca4Mn3(BO3)3CO3O3	Li, R.-K.; Greaves, C.	10.5726(5) 10.5726(5) 5.8576(3) 90. 90. 120.	567.04	293.00	0.101325	2003	10	
150888	P 63/m	Y Ca3 (Mn O)3 (B O3)4	Ca4Mn3(BO3)3CO3O3	Li, R.-K.; Greaves, C.	10.5555(1) 10.5555(1) 5.8531(1) 90. 90. 120.	564.77	2.00	0.101325	2003	10	
160877	P 63/m m c	(Ba3 Sr3) Mn2 (Mn2 Cr2 O17)	Ba6Nd2Ti4O17	Clark, J.H.; Hayward, M.A.	5.6232(7) 5.6232(7) 28.201(4) 90. 90. 120.	772.26	298.00	0.101325	2008	10	
164998	P 63/m m c	Ba2 (Fe Mn0.5 W0.5) O5.99	BaFeO3-x	Ramesha, K.; Prakash, A.S.	5.7536(2) 5.7536(2) 14.0727(4) 90. 90. 120.	403.45	293.00	0.101325	2009	10	
168511	P -6 m 2	Ba8 Co2 Mn6 Cl O22		Iorgulescu, M.; Kabbour, H.; Tancret, N.; Mentre, O.; Roussel, P.	5.7207(2) 5.7207(2) 19.4099(10) 90. 90. 120.	550.11	293.00	0.101325	2010	10	
173769	P 63/m m c	(Sr0.78 Ba0.2 La0.02) Mn O3	BaMnO3	Taguchi, H.; Hirata, K.; Kato, M.; Hirota, K.	5.4962(4) 5.4962(4) 9.1172(5) 90. 90. 120.	238.52	293.00	0.101325	2009	10	
173770	P 63/m m c	(Sr0.68 Ba0.3 La0.02) Mn O3	BaMnO3	Taguchi, H.; Hirata, K.; Kato, M.; Hirota, K.	5.5116(3) 5.5116(3) 9.1196(3) 90. 90. 120.	239.92	293.00	0.101325	2009	10	
173771	P 63/m m c	(Sr0.66 Ba0.3 La0.04) Mn O3	BaMnO3	Taguchi, H.; Hirata, K.; Kato, M.; Hirota, K.	5.5122(1) 5.5122(1) 9.1263(2) 90. 90. 120.	240.15	293.00	0.101325	2009	10	
173772	P 63/m m c	(Sr0.58 Ba0.4 La0.02) Mn O3	BaMnO3	Taguchi, H.; Hirata, K.; Kato, M.; Hirota, K.	5.5342(4) 5.5342(4) 9.1341(5) 90. 90. 120.	242.27	293.00	0.101325	2009	10	
176702	P 63/m m c	Na0.667 Mn0.583 Fe0.333 Ti0.083 O2	NaxCoO2	Peng, Jiali; Sarapulova, Angelina; Fu, Qiang; Li, Hang; Liu, Hao; Dolotko, Oleksandr; Bergfeldt, Thomas; Kleiner, Karin; Ying, Bixian; Wu, Yi; Baran, Volodymyr; Welter, Edmund; Nagel, Peter; Schuppler, Stefan; Merz, Michael; Knapp, Michael; Ehrenberg, Helmut; Indris, Sylvio	2.91911(11) 2.91911(11) 11.23690(102) 90. 90. 120.	82.92	293.00	0.101325	2024	10	
178721	P 63/m	Y1.632 Ca2.368 Mn3 O3 (B O3)4		Moshkina, Evgeniya; Belskaya, Nadejda; Bashleev, Zorigto; Molokeev, Maxim; Soloviev, Leonid; Shabanova, Ksenia	10.5778(9) 10.5778(9) 5.8650(5) 90 90 120	568.31	296.00	0.101325	2022	10	
178722	P 63/m	Gd1.199 Ca2.801 Mn3 O3 (B O3)4	Ca4Mn3(BO3)3CO3O3	Moshkina, Evgeniya; Belskaya, Nadejda; Bashleev, Zorigto; Molokeev, Maxim; Soloviev, Leonid; Shabanova, Ksenia	10.619(2) 10.619(2) 5.8675(12) 90 90 120	572.99	296.00	0.101325	2022	10	
194370	P 63/m m c	(K0.35 Rb0.65) Mn3 O2 (Ge2 O7)		Williams, Matthew S.; West, J. Palmer; Hwu, Shiou-Jyh	5.8841(8) 5.8841(8) 13.795(3) 90.00 90.00 120.00	413.63	293.00	0.101325	2014	10	
202289	P 63/m m c	La0.96 Mn In0.5 Ga10.5 O19	PbFe12O19(P63/mmc)	Lefebvre, D.; Kahn, A.; Thery, J.	5.865(4) 5.865(4) 22.990(20) 90. 90. 120.	684.87	293.00	0.101325	1987	10	
213866	P 63 m c	Cs Mn3 F6 (Se O3)2	KSe2V3O12	Lee, Suheon; Zhu, Tianyu; Oshima, Y.; Shiroka, T.; Wang, C.; Luetkens, H.; Yang, Haoming; Lü, Minfeng; Choi, K.-Y.	7.3891(7) 7.3891(7) 11.5009(18) 90 90 120	543.80	293.00	0.101325	2022	10	
214859	P 63/m m c	Na0.67 (Fe0.3333 Mg0.0417 Mn0.625) O2	NaxCoO2	Cao, Ming-Hui; Li, Ren-Yan; Sun, Qing-Wen; Cui, Miao; Guo, Ze-Wei; Ma, Lu; Shadike, Zulipiya; Fu, Zheng-Wen	2.9095(3) 2.9095(3) 11.2681(7) 90. 90. 120.	82.61	293.00	0.101325	2024	10	
214860	P 63/m m c	Na0.67 (Fe0.3333 Mg0.0833 Mn0.5833) O2	NaxCoO2	Cao, Ming-Hui; Li, Ren-Yan; Sun, Qing-Wen; Cui, Miao; Guo, Ze-Wei; Ma, Lu; Shadike, Zulipiya; Fu, Zheng-Wen	2.9184(5) 2.9184(5) 11.2779(3) 90. 90. 120.	83.19	293.00	0.101325	2024	10	
214861	P 63/m m c	Na0.67 (Fe0.3333 Mg0.1667 Mn0.5) O2	NaxCoO2	Cao, Ming-Hui; Li, Ren-Yan; Sun, Qing-Wen; Cui, Miao; Guo, Ze-Wei; Ma, Lu; Shadike, Zulipiya; Fu, Zheng-Wen	2.9231(8) 2.9231(8) 11.25558(4) 90. 90. 120.	83.29	293.00	0.101325	2024	10	
239067	P 63/m	Pb Mn2 Ni6 Te3 O18	PbMn2(Ni6Te3O18)	Doi, Yoshihiro; Suzuki, Ryo; Hinatsu, Yukio; Kodama, Katsuaki; Igawa, Naoki	9.2838(2) 9.2838(2) 8.8150(2) 90 90 120	657.96	293.00	0.101325	2015	10	
239069	P 63/m	Pb Mn2 Ni6 Te3 O18	PbMn2(Ni6Te3O18)	Doi, Yoshihiro; Suzuki, Ryo; Hinatsu, Yukio; Kodama, Katsuaki; Igawa, Naoki	9.2741(2) 9.2741(2) 8.8070(1) 90 90 120	655.99	18.00	0.101325	2015	10	
239070	P 63/m	Pb Mn2 Ni6 Te3 O18	PbMn2(Ni6Te3O18)	Doi, Yoshihiro; Suzuki, Ryo; Hinatsu, Yukio; Kodama, Katsuaki; Igawa, Naoki	9.2789(1) 9.2789(1) 8.8124(1) 90 90 120	657.07	150.00	0.101325	2015	10	
249905	P 63/m	Na3 La Mn3 O3 (As O4)3	Na3LaMn3O3(AsO4)3	West, J.P.; Hwu Shiou-Jyh; Queen, W.L.	11.167(2) 11.167(2) 6.035(1) 90.00 90.00 120.00	651.75	293.00	0.101325	2009	10	
249906	P 63/m	Na3 Sm Mn3 O3 (As O4)3	Na3LaMn3O3(AsO4)3	West, J.P.; Hwu Shiou-Jyh; Queen, W.L.	11.081(2) 11.081(2) 6.020(1) 90.00 90.00 120.00	640.15	293.00	0.101325	2009	10	
249907	P 63/m	Na3 Gd Mn3 O3 (As O4)3	Na3LaMn3O3(AsO4)3	West, J.P.; Hwu Shiou-Jyh; Queen, W.L.	11.091(2) 11.091(2) 5.954(1) 90.00 90.00 120.00	634.28	293.00	0.101325	2009	10	
258985	P 63/m m c	Ca Al10.02 Sn0.98 Mn1.00 O19	PbFe12O19(P63/mmc)	Medina, Elena A.; Li, Jun; Subramanian, M.A.	5.6402(6) 5.6402(6) 22.379(9) 90. 90. 120.	616.54	293.00	0.101325	2017	10	
259163	P 63/m m c	Na0.67 (Mn0.66 Fe0.2 Cu0.14) O2	NaxCoO2	Talaie, Elahe; Kim, Se Young; Chen, Ning; Nazar, Linda F.	2.9280(2) 2.9280(2) 11.1800(2) 90. 90. 120.	83.01	293.00	0.101325	2017	10	
291156	P 63/m m c	Na0.706 Mn0.65 Co0.18 Ni0.17 O2	NaxCoO2	Kataoka, Riki; Mukai, Takashi; Yoshizawa, Akihiro; Inoue, Kenshi; Kiyobayashi, Tetsu; Sakai, Tetsuo	2.8633(10) 2.8633(10) 11.12504(18) 90. 90. 120.	78.99	293.00	0.101325	2015	10	
404298	P 63/m	(Cu0.5 Mn0.5) U Mo3 O12	CdTh(MoO4)3	Sedello, O.; Müller-Buschbaum, Hk.	9.7895(13) 9.7895(13) 6.2021(10) 90. 90. 120.	514.74	293.00	0.101325	1996	10	
410717	P 63/m	Pb Mn2 (Ni6 Te3 O18)	PbMn2(Ni6Te3O18)	Wedel, B.; Sugiyama, K.; Hiraga, K.; Itagaki, K.	9.2936(10) 9.2936(10) 8.8229(13) 90. 90. 120.	659.95	298.00	0.101325	1999	10	
433357	P 63 m c	Ba Ca Fe2 Mn2 O7	NaBe4SbO7	Valldor, Martin; Yadav, Ravi; Hozoi, Liviu; Brink, Jeroen van den; Maljuk, Andrey; Werner, Jochen; Scaravaggi, Francesco; Wolter, Anja U.B.; Buechner, Bernd	6.40996(10) 6.40996(10) 10.3752(2) 90 90 120	369.18	293.00	0.101325	2017	10	
14973	P 63/m m c	Na0.561 Li0.24 Mn0.66 Ti0.1 O1.994	NaxCoO2	Li, Chao; Zhao, Chong; Hu, Bei; Tong, Wei; Shen, Ming; Hu, Bingwen	2.86955 2.86955 11.11023 90. 90. 120.	79.23	293.00	0.101325	2020	-1	
14974	P 63/m m c	Na0.639 Li0.24 Mn0.71 Ti0.05 O1.964	NaxCoO2	Li, Chao; Zhao, Chong; Hu, Bei; Tong, Wei; Shen, Ming; Hu, Bingwen	2.86918 2.86918 11.03787 90. 90. 120.	78.69	293.00	0.101325	2020	-1	
14975	P 63/m m c	Na0.602 Li0.24 Mn0.56 Ti0.2 O1.923	NaxCoO2	Li, Chao; Zhao, Chong; Hu, Bei; Tong, Wei; Shen, Ming; Hu, Bingwen	2.87920 2.87920 11.07176 90. 90. 120.	79.49	293.00	0.101325	2020	-1	
19136	P 63/m m c	Na0.85 Li0.12 Ni0.22 Mn0.66 O2	NaxCoO2	Jin, Ting; Wang, Peng‐Fei; Wang, Qin‐Chao; Zhu, Kunjie; Deng, Tao; Zhang, Jiaxun; Zhang, Wei; Yang, Xiao‐Qing; Jiao, Lifang; Wang, Chunsheng	2.889(8) 2.889(8) 11.010(4) 90. 90. 120.	79.58	293.00	0.101325	2020	-1	
20134	P 6 c c	K Zn3 Mn2 Si12 O30		Pushcharovskii, D.Yu.; Naatarin, T.; Pobedimskaya, E.A.; Belov, N.V.	10.52(3) 10.52(3) 14.22(4) 90. 90. 120.	1362.89	293.00	0.101325	1971	-1	
34456	P 63/m m c	Na0.8 Li0.27 Mn0.68 Ti0.05 O1.97	NaxCoO2	Hu, Bei; Geng, Fushan; Zhao, Chong; Doumert, Bertrand; Trebosc, Julien; Lafon, Olivier; Li, Chao; Shen, Ming; Hu, Bingwen	2.87413 2.87413 11.02296 90. 90. 120.	78.86	293.00	0.101325	2020	-1	
36990	P 63/m m c	Na0.69 Mn0.87 Fe0.08 Mg0.05 O2	NaxCoO2	Su, Chang; Liu, Guoqiang; Gao, Yibo; Zhang, Yixuan; Wen, Lei	2.8833 2.8833 11.2337 90. 90. 120.	80.88	293.00	0.101325	2021	-1	
36991	P 63/m m c	Na0.69 Mn0.82 Fe0.08 Mg0.1 O2	NaxCoO2	Su, Chang; Liu, Guoqiang; Gao, Yibo; Zhang, Yixuan; Wen, Lei	2.8834 2.8834 11.2432 90. 90. 120.	80.95	293.00	0.101325	2021	-1	
36992	P 63/m m c	Na0.69 Mn0.77 Fe0.08 Mg0.15 O2	NaxCoO2	Su, Chang; Liu, Guoqiang; Gao, Yibo; Zhang, Yixuan; Wen, Lei	2.8906 2.8906 11.2657 90. 90. 120.	81.52	293.00	0.101325	2021	-1	
45924	P 63/m m c	Na0.67 Mn0.7 Ni0.2 Mg0.1 O2	NaxCoO2	Su, Shilin; Bai, Xiaoyu; Ming, Lei; Xiao, Zhiming; Wang, Chunhui; Zhang, Bao; Cheng, Liao; Ou, Xing	2.883(1) 2.883(1) 11.208(1) 90. 90. 120.	80.68	293.00	0.101325	2022	-1	
45926	P 63/m m c	Na0.67 Mn0.7 Ni0.2 Mg0.1 O2	NaxCoO2	Su, Shilin; Bai, Xiaoyu; Ming, Lei; Xiao, Zhiming; Wang, Chunhui; Zhang, Bao; Cheng, Liao; Ou, Xing	2.872(9) 2.872(9) 11.191(6) 90. 90. 120.	79.94	293.00	0.101325	2022	-1	
45928	P 63/m m c	Na0.67 Mn0.7 Ni0.2 Mg0.1 O2	NaxCoO2	Su, Shilin; Bai, Xiaoyu; Ming, Lei; Xiao, Zhiming; Wang, Chunhui; Zhang, Bao; Cheng, Liao; Ou, Xing	2.884(0) 2.884(0) 11.185(5) 90. 90. 120.	80.57	293.00	0.101325	2022	-1	
45929	P 63/m m c	Na0.67 Mn0.7 Ni0.2 Mg0.1 O2	NaxCoO2	Su, Shilin; Bai, Xiaoyu; Ming, Lei; Xiao, Zhiming; Wang, Chunhui; Zhang, Bao; Cheng, Liao; Ou, Xing	2.883(3) 2.883(3) 11.206(9) 90. 90. 120.	80.66	293.00	0.101325	2022	-1	
67019	P 63/m m c	Sr Zn0.66 Mn1.44 Fe15.9 O27	BaMg2Fe16O27	Collomb, A.; Litsardakis, G.; Samaras, D.; Pannetier, J.	5.9442(8) 5.9442(8) 32.875(5) 90. 90. 120.	1005.97	758.00	0.101325	1989	-1	
92094	P 63	Na0.44 Mg0.15 Li0.1 Mn0.75 O2		Wu, Zhonghan; Ni, Youxuan; Tan, Sha; Hu, Enyuan; He, Lunhua; Liu, Jiuding; Hou, Machuan; Jiao, Peixin; Zhang, Kai; Cheng, Fangyi; Chen, Jun	4.9773 4.9773 11.1810 90. 90. 120.	239.88	293.00	0.101325	2023	-1	
92097	P 63/m m c	Na0.7 Mg0.15 Li0.1 Mn0.75 O2	NaxCoO2	Wu, Zhonghan; Ni, Youxuan; Tan, Sha; Hu, Enyuan; He, Lunhua; Liu, Jiuding; Hou, Machuan; Jiao, Peixin; Zhang, Kai; Cheng, Fangyi; Chen, Jun	2.8728 2.8728 11.1778 90. 90. 120.	79.89	293.00	0.101325	2023	-1	
92107	P 63	Na0.5 Mg0.15 Li0.1 Mn0.75 O2		Wu, Zhonghan; Ni, Youxuan; Tan, Sha; Hu, Enyuan; He, Lunhua; Liu, Jiuding; Hou, Machuan; Jiao, Peixin; Zhang, Kai; Cheng, Fangyi; Chen, Jun	4.9960 4.9960 11.1993 90. 90. 120.	242.08	293.00	0.101325	2023	-1	
92108	P 63/m m c	Na0.7 Mg0.15 Li0.1 Mn0.75 O2	NaxCoO2	Wu, Zhonghan; Ni, Youxuan; Tan, Sha; Hu, Enyuan; He, Lunhua; Liu, Jiuding; Hou, Machuan; Jiao, Peixin; Zhang, Kai; Cheng, Fangyi; Chen, Jun	2.8896 2.8896 11.2175 90. 90. 120.	81.12	293.00	0.101325	2023	-1	
93469	P 63/m m c	Na0.6667 (Co0.0417 Ni0.2916 Mn0.6667) O2	NaxCoO2	Lu, Z.-H.; Dahn, J.R.	2.8778 2.8778 11.1629 90 90 120	80.06	293.00	0.101325	2001	-1	
107363	P 63	Mn16 Si12 As3 O57 H17		Kato, T.; Watanabe, I.	13.420(4) 13.420(4) 14.320(5) 90 90 120	2233.46	293.00	0.101325	1992	-1	
113712	P 63/m m c	Na0.3 (Na0.5 Mg0.07) (Mn0.6 Co0.3 Mg0.03) O2	NaxCoO2	Li, Xun‐Lu; Bao, Jian; Shadike, Zulipiya; Wang, Qin‐Chao; Yang, Xiao‐Qing; Zhou, Yong‐Ning; Sun, Dalin; Fang, Fang	2.8635(2) 2.8635(2) 11.2370(1) 90. 90. 120.	79.79	293.00	0.101325	2021	-1	
113713	P 63/m m c	Na0.31 (Na0.49 Mg0.13) (Mn0.6 Co0.2 Mg0.07) O2	NaxCoO2	Li, Xun‐Lu; Bao, Jian; Shadike, Zulipiya; Wang, Qin‐Chao; Yang, Xiao‐Qing; Zhou, Yong‐Ning; Sun, Dalin; Fang, Fang	2.8067(3) 2.8067(3) 11.2004(1) 90. 90. 120.	76.41	293.00	0.101325	2021	-1	
113714	P 63/m m c	Na0.31 (Na0.49 Mg0.13) (Mn0.6 Co0.2 Mg0.07) O2	NaxCoO2	Li, Xun‐Lu; Bao, Jian; Shadike, Zulipiya; Wang, Qin‐Chao; Yang, Xiao‐Qing; Zhou, Yong‐Ning; Sun, Dalin; Fang, Fang	2.8679(1) 2.8679(1) 11.2044(8) 90. 90. 120.	79.81	293.00	0.101325	2021	-1	
119162	P 63/m m c	Na0.67 (Ni0.23 Mg0.1 Mn0.67) O2	NaxCoO2	Hou, Huidan; Gan, Baoheng; Gong, Yudong; Chen, Ning; Sun, Chunwen	2.8858(1) 2.8858(1) 11.1793(8) 90. 90. 120.	80.63	293.00	0.101325	2016	-1	
126814	P 63/m m c	Na0.67 Fe0.4 Mn0.5 Mg0.1 O2	NaxCoO2	Wang, Jingyu; Luo, Jing; Zhao, Bingbing; Zhao, Gaolei; Huang, Bingxin	2.9207 2.9207 11.2858 90. 90. 120.	83.38	293.00	0.101325	2023	-1	
127610	P 63 m c	Mn3 (Te O3)2 (O H)1.824 Br0.176		Eder, Felix; Weil, Matthias; Missen, Owen P.; Kolitsch, Uwe; Libowitzky, Eugen	13.4389(2) 13.4389(2) 5.16780(10) 90 90 120	808.28	293.00	0.101325	2022	-1	
127615	P 63 m c	Mn3 (Te O3)2 (O H)1.815 Cl0.185		Eder, Felix; Weil, Matthias; Missen, Owen P.; Kolitsch, Uwe; Libowitzky, Eugen	13.4364(6) 13.4364(6) 5.1738(3) 90 90 120	808.92	293.00	0.101325	2022	-1	
127703	P 63/m	Rb1.242 (Mn2 (Te O3)3) (H2 O)2	Na2Zn2(TeO3)3-frame	Eder, Felix; Marsollier, Alexandre; Weil, Matthias	9.5424(7) 9.5424(7) 7.8205(8) 90 90 120	616.70	293.00	0.101325	2023	-1	
127705	P 63	Cs (Mn2 (Te O3)3) (H2 O)		Eder, Felix; Marsollier, Alexandre; Weil, Matthias	18.7337(9) 18.7337(9) 7.7724(5) 90 90 120	2362.28	293.00	0.101325	2023	-1	
127707	P 63	Rb1.506 (Mn2 (Te O3)3) (H2 O)1.25		Eder, Felix; Marsollier, Alexandre; Weil, Matthias	18.7942(8) 18.7942(8) 7.8749(4) 90 90 120	2408.92	296.00	0.101325	2023	-1	
128740	P 63/m m c	Na0.749 Fe0.5 Mn0.35 Co0.15 O1.78	NaxCoO2	Chen, Wen; Feng, Xingyi; Wang, Yujie; Chen, Jialiang; Yang, Wei; Zou, Hanbo; Chen, Shengzhou	2.919600 2.919600 11.300100 90.000000 90.000000 120.000000	83.41	293.00	0.101325	2024	-1	
139371	P 63/m	Sr Mn2 Ni6 (Te O6)3	PbMn2(Ni6Te3O18)	Sivakumar, Gurusamy; Mazumder, Madhulika; Lahiri, Abhiroop; Sundaresan, Athinarayanan; Pati, Swapan K.; Maesato, Mitsuhiko; Kitagawa, Hiroshi; Gopalakrishnan, Jagannatha; Natarajan, Srinivasan	9.35082 9.35082 8.80830 90. 90. 120.	666.99	293.00	0.101325	2020	-1	
145259	P 63 m c	Ca Ba Fe2 Mn2 O7	NaBe4SbO7	Qureshi, N.; Morrow, R.; Valldor, M.; Puente-Orench, I.; Adler, P.	6.418(1) 6.418(1) 10.389(2) 90. 90. 120.	370.60	298.00	0.101325	2022	-1	
145260	P 63 m c	Ca Ba Fe2 Mn2 O7	NaBe4SbO7	Qureshi, N.; Morrow, R.; Valldor, M.; Puente-Orench, I.; Adler, P.	6.4137(2) 6.4137(2) 10.3776(7) 90. 90. 120.	369.70	215.00	0.101325	2022	-1	
145261	P 63 m c	Ca Ba Fe2 Mn2 O7	NaBe4SbO7	Qureshi, N.; Morrow, R.; Valldor, M.; Puente-Orench, I.; Adler, P.	6.4121(2) 6.4121(2) 10.3769(6) 90. 90. 120.	369.49	190.00	0.101325	2022	-1	
145262	P 63 m c	Ca Ba Fe2 Mn2 O7	NaBe4SbO7	Qureshi, N.; Morrow, R.; Valldor, M.; Puente-Orench, I.; Adler, P.	6.4096(4) 6.4096(4) 10.3657(7) 90. 90. 120.	368.80	1.50	0.101325	2022	-1	
146381	P 63/m m c	Na0.67 Mn0.486 Fe0.5 Zr0.014 O2	NaxCoO2	Shao, Guangzheng; Kong, Weijin; Yu, Yang; Zhang, Jicheng; Yang, Wenyun; Yang, Jinbo; Li, Yanchao; Liu, Xiangfeng	2.8892 2.8892 11.1715 90. 90. 120.	80.76	293.00	0.101325	2023	-1	
146383	P 63/m m c	Na0.67 Mn0.487 Fe0.5 Zr0.013 O2	NaxCoO2	Shao, Guangzheng; Kong, Weijin; Yu, Yang; Zhang, Jicheng; Yang, Wenyun; Yang, Jinbo; Li, Yanchao; Liu, Xiangfeng	2.9360(2) 2.9360(2) 11.2283(7) 90. 90. 120.	83.82	293.00	0.101325	2023	-1	
147522	P 63/m m c	Na0.6 Mn0.67 Ni0.22 Fe0.11 O2	NaxCoO2	Zhang, Zheng; Liu, Zhi-Yuan; Zhang, Ren-Zhi; Liu, Hong-Quan; Gu, YiJie	2.8897(8) 2.8897(8) 11.2428(8) 90. 90. 120.	81.30	293.00	0.101325	2023	-1	
147526	P 63/m m c	Na0.6 Mn0.62 Ni0.22 Fe0.16 O2	NaxCoO2	Zhang, Zheng; Liu, Zhi-Yuan; Zhang, Ren-Zhi; Liu, Hong-Quan; Gu, YiJie	2.8895(4) 2.8895(4) 11.2696(7) 90. 90. 120.	81.49	293.00	0.101325	2023	-1	
147596	P 63/m m c	Na0.60 (Fe0.5 Mn0.49 Zn0.01) O2	NaxCoO2	Darbar, Devendrasinh; Reddy, M.V.; Bhattacharya, Indranil	2.92 2.92 11.28 90. 90. 120.	83.29	293.00	0.101325	2021	-1	
147597	P 63/m m c	Na0.60 (Fe0.5 Mn0.48 Zn0.02) O2	NaxCoO2	Darbar, Devendrasinh; Reddy, M.V.; Bhattacharya, Indranil	2.92 2.92 11.28 90. 90. 120.	83.29	293.00	0.101325	2021	-1	
147641	P 63/m m c	Na0.667 Li0.167 Co0.167 Mn0.667 O2	NaxCoO2	Zou, Peichao; Yao, Libing; Wang, Chunyang; Lee, Sang Jun; Li, Tianyi; Xin, Huolin L.	2.85195 2.85195 11.07430 90. 90. 120.	78.01	293.00	0.101325	2023	-1	
148427	P 63/m m c	Na0.66 Ni0.28 Zn0.05 Mn0.67 O2	NaxCoO2	Zhang, Xinyu; Chen, Hongxia; Xu, Shuangwu; Zhou, Mengcheng; Nie, Rihuang; Yang, Yutian; Li, Cheng; Zhou, Hongming	2.87470 2.87470 11.15490 90. 90. 120.	79.83	293.00	0.101325	2023	-1	
148428	P 63/m m c	Na0.66 Ni0.23 Zn0.1 Mn0.67 O2	NaxCoO2	Zhang, Xinyu; Chen, Hongxia; Xu, Shuangwu; Zhou, Mengcheng; Nie, Rihuang; Yang, Yutian; Li, Cheng; Zhou, Hongming	2.87829 2.87829 11.15653 90. 90. 120.	80.04	293.00	0.101325	2023	-1	
148429	P 63/m m c	Na0.66 Ni0.18 Zn0.15 Mn0.67 O2	NaxCoO2	Zhang, Xinyu; Chen, Hongxia; Xu, Shuangwu; Zhou, Mengcheng; Nie, Rihuang; Yang, Yutian; Li, Cheng; Zhou, Hongming	2.87579 2.87579 11.15923 90. 90. 120.	79.92	293.00	0.101325	2023	-1	
154128	P 63 c m	Y ((Mn0.75 (Cu0.75 Mo0.25)0.25) O3)	LuMnO3	Malo, S.; Maignan, A.; Marinel, S.; Hervieu, M.; Poeppelmeier, K.R.; Raveau, B.	6.1831(1) 6.1831(1) 11.3665(3) 90. 90. 120.	376.33	293.00	0.101325	2005	-1	
154129	P 63 c m	Y ((Mn0.5 (Cu0.75 Mo0.25)0.5) O3)	LuMnO3	Malo, S.; Maignan, A.; Marinel, S.; Hervieu, M.; Poeppelmeier, K.R.; Raveau, B.	6.2176(2) 6.2176(2) 11.3521(6) 90. 90. 120.	380.06	293.00	0.101325	2005	-1	
154130	P 63 c m	Y ((Mn0.25 (Cu0.75 Mo0.25)0.75) O3)	LuMnO3	Malo, S.; Maignan, A.; Marinel, S.; Hervieu, M.; Poeppelmeier, K.R.; Raveau, B.	6.2483(1) 6.2483(1) 11.3407(3) 90. 90. 120.	383.44	293.00	0.101325	2005	-1	
179921	P 63/m m c	Na0.67 (Ni0.20 Mn0.69 Li0.10) O2	NaxNbO2	Xu, Zhe; Wan, Yuan; Yang, Haidi; Zheng, Runguo; Wang, Zhiyuan; Song, Zhishuang; Sun, Hongyu; Liu, Yanguo; Wang, Dan	2.882 2.882 11.093 90. 90. 120.	79.79	293.00	0.101325	2024	-1	
179922	P 63/m m c	Na0.67 (Ni0.2 Mn0.61 Li0.19) O2	NaxNbO2	Xu, Zhe; Wan, Yuan; Yang, Haidi; Zheng, Runguo; Wang, Zhiyuan; Song, Zhishuang; Sun, Hongyu; Liu, Yanguo; Wang, Dan	2.888 2.888 11.018 90. 90. 120.	79.58	293.00	0.101325	2024	-1	
179924	P 63/m m c	Na0.74 (Ni0.20 Mn0.69 Li0.10) O2	NaxNbO2	Xu, Zhe; Wan, Yuan; Yang, Haidi; Zheng, Runguo; Wang, Zhiyuan; Song, Zhishuang; Sun, Hongyu; Liu, Yanguo; Wang, Dan	2.882 2.882 11.068 90. 90. 120.	79.61	293.00	0.101325	2024	-1	
179925	P 63/m m c	Na0.72 (Ni0.21 Mn0.69 Li0.20) O2	AsTi	Xu, Zhe; Wan, Yuan; Yang, Haidi; Zheng, Runguo; Wang, Zhiyuan; Song, Zhishuang; Sun, Hongyu; Liu, Yanguo; Wang, Dan	2.886 2.886 11.015 90. 90. 120.	79.45	293.00	0.101325	2024	-1	
185304	P 63 c m	Y (Mn0.75 (Cu0.667 V0.333)0.25) O3	LuMnO3	Malo, S.; Maignan, A.	6.1618(1) 6.1618(1) 11.3718(4) 90. 90. 120.	373.92	293.00	0.101325	2012	-1	
185305	P 63 c m	Y (Mn0.75 (Cu0.667 Nb0.333)0.25) O3	LuMnO3	Malo, S.; Maignan, A.	6.1756(2) 6.1756(2) 11.3970(4) 90. 90. 120.	376.43	293.00	0.101325	2012	-1	
185306	P 63 c m	Y (Mn0.75 (Cu0.75 W0.25)0.25) O3	LuMnO3	Malo, S.; Maignan, A.	6.1889(1) 6.1889(1) 11.3691(3) 90. 90. 120.	377.12	293.00	0.101325	2012	-1	
185307	P 63 c m	Y (Mn0.75 (Cu0.5 Ti0.5)0.25) O3	LuMnO3	Malo, S.; Maignan, A.	6.1552(1) 6.1552(1) 11.4107(3) 90. 90. 120.	374.39	293.00	0.101325	2012	-1	
187407	P -6 m 2	Ba6 (Co3.96 Mn2.04) Cl0.94 O15.64	Ba6Co6ClO16-x	Iorgulescu, Mihaela; Roussel, Pascal; Tancret, Nathalie; Renaut, Nicolas; Tiercelin, Nicolas; Mentre, Olivier	5.692 5.692 14.50 90. 90. 120.	406.84	293.00	0.101325	2013	-1	
187408	P -6 m 2	Ba6 (Co2 Mn4) Cl O16	Ba6Co6ClO16-x	Iorgulescu, Mihaela; Roussel, Pascal; Tancret, Nathalie; Renaut, Nicolas; Tiercelin, Nicolas; Mentre, Olivier	5.69 5.69 14.50 90. 90. 120.	406.56	293.00	0.101325	2013	-1	
191553	P 63/m	La8.67 Mn0.5 Ca0.5 (Si O4)6 O2	Ca5(PO4)3(OH)-[P63/m]	Inoubli, A.; Kahlaoui, M.; Chefi, S.; Sobrados, I.; Madani, A.; Sanz, J.; Ben Haj Amara, A.	9.6898 9.6898 7.1714 90. 90. 120.	583.13	293.00	0.101325	2014	-1	
191554	P 63/m	La8.67 Mn0.5 Sr0.5 (Si O4)6 O2	Ca5(PO4)3(OH)-[P63/m]	Inoubli, A.; Kahlaoui, M.; Chefi, S.; Sobrados, I.; Madani, A.; Sanz, J.; Ben Haj Amara, A.	9.6797 9.6797 7.1572 90. 90. 120.	580.76	293.00	0.101325	2014	-1	
191555	P 63/m	La8.67 Mn0.5 Ba0.5 (Si O4)6 O2	Ca5(PO4)3(OH)-[P63/m]	Inoubli, A.; Kahlaoui, M.; Chefi, S.; Sobrados, I.; Madani, A.; Sanz, J.; Ben Haj Amara, A.	9.7052 9.7052 7.1854 90. 90. 120.	586.13	293.00	0.101325	2014	-1	
194425	P 63	Na0.8 (Li0.12 Ni0.22 Mn0.66) O2		Xu, Jing; Lee, Dae Hoe; Clement, Raphaele J.; Yu, Xiqian; Leskes, Michal; Pell, Andrew J.; Pintacuda, Guido; Yang, Xiao-Qing; Grey, Clare P.; Meng, Ying Shirley	4.996 4.996 11.040 90. 90. 120.	238.64	293.00	0.101325	2014	-1	
194426	P 63/m m c	Na0.72 (Li0.12 Ni0.22 Mn0.66) O2	NaxCoO2	Xu, Jing; Lee, Dae Hoe; Clement, Raphaele J.; Yu, Xiqian; Leskes, Michal; Pell, Andrew J.; Pintacuda, Guido; Yang, Xiao-Qing; Grey, Clare P.; Meng, Ying Shirley	2.885(2) 2.885(2) 11.016(2) 90. 90. 120.	79.40	293.00	0.101325	2014	-1	
200167	P 6/m c c	K2 Mn5 (Si12 O30) (H2 O)	KCa2AlBe2Si12O30(H2O)	Sandomirskii, P.A.; Simonov, M.A.; Belov, N.V.	10.457(2) 10.457(2) 14.238(3) 90. 90. 120.	1348.32	293.00	0.101325	1977	-1	
205677	P 63/m m c	Na0.46 Li0.1 Ni0.27 Mn0.63 O2	NaxCoO2	Massaro, Arianna; Lingua, Gabriele; Bozza, Francesco; Piovano, Alessandro; Prosini, Pier Paolo; Muñoz-García, Ana B.; Pavone, Michele; Gerbaldi, Claudio	2.8838 2.8838 11.0046 90. 90. 120.	79.26	293.00	0.101325	2024	-1	
205875	P 63/m m c	Na0.667 Mg0.167 Cu0.167 Mn0.667 O2	NaxCoO2	Dong, Haojie; Liu, Haoliang; Guo, Yu-Jie; Feng, Yi-Hu; Zhu, Xu; Xu, Shao-Wen; Sui, Fengxiang; Yu, Lianzheng; Liu, Mengting; Guo, Jin-Zhi; Yin, Ya-Xia; Xiao, Bing; Wu, Xing-Long; Guo, Yu-Guo; Wang, Peng-Fei	2.8980 2.8980 11.1720 90. 90. 120.	81.26	293.00	0.101325	2024	-1	
208850	P 63/m m c	Na0.67 Fe0.20 Ni0.15 Mn0.65 O2	NaxCoO2	Surendran, Ammu; Thottungal, Aswathi; Enale, Harsha; Dixon, Ditty; Sarapulova, Angelina; Knapp, Michael; Missyul, Alexander; Bhaskar, Aiswarya	2.89051(8) 2.89051(8) 11.2836(5) 90. 90. 120.	81.64	293.00	0.101325	2025	-1	
210510	P 63/m m c	Na0.7 (Fe0.3 Mn0.65 Al0.05) O2	NaxCoO2	Kmiec, Steven; Ruoff, Erick; Manthiram, Arumugam	2.923(8) 2.923(8) 11.2400(3) 90. 90. 120.	83.17	293.00	0.101325	2025	-1	
210914	P 63/m m c	(Ni0.5 Co0.2 Mn0.3) O (O H)		Lee, Yun-Hee; Kim, Ki-Bok; Gregory, D.H.; Kim, Yong-Il	2.9991(2) 2.9991(2) 8.5892(2) 90. 90. 120.	66.91	298.00	0.101325	2015	-1	
211735	P 63/m m c	Na0.67 Ni0.25 Mn0.64 Mg0.08 O2	NaxCoO2	Peng, Bo; Zhou, Zihao; Shi, Ji; Xu, Sheng; Yang, Jie; Xu, Chengrong; Zuo, Daxian; Xu, Jie; Ma, Lianbo; Guo, Shaohua; Zhou, Haoshen	2.88988 2.88988 11.17066 90. 90. 120.	80.79	293.00	0.101325	2024	-1	
211745	P 63/m m c	Na0.67 Ni0.33 Mn0.59 Ti0.08 O2	NaxCoO2	Peng, Bo; Zhou, Zihao; Shi, Ji; Xu, Sheng; Yang, Jie; Xu, Chengrong; Zuo, Daxian; Xu, Jie; Ma, Lianbo; Guo, Shaohua; Zhou, Haoshen	2.89566 2.89566 11.16344 90. 90. 120.	81.06	293.00	0.101325	2024	-1	
211746	P 63/m m c	Na0.67 Ni0.29 Mn0.63 Al0.08 O2	NaxCoO2	Peng, Bo; Zhou, Zihao; Shi, Ji; Xu, Sheng; Yang, Jie; Xu, Chengrong; Zuo, Daxian; Xu, Jie; Ma, Lianbo; Guo, Shaohua; Zhou, Haoshen	2.88420 2.88420 11.15886 90. 90. 120.	80.39	293.00	0.101325	2024	-1	
214833	P 63/m m c	(Na0.65 Sr0.02) (Ni0.33 Mn0.67) O2	NaxCoO2	Zhang, Xilong; Xie, Fei; Wang, Xuejie; Liu, Tao; Zhang, Liuyang; Yu, Jiaguo	2.879209 2.879209 11.263156 90. 90. 120.	80.86	293.00	0.101325	2024	-1	
214834	P 63/m m c	(Na0.63 Sr0.04) (Ni0.33 Mn0.67) O2	NaxCoO2	Zhang, Xilong; Xie, Fei; Wang, Xuejie; Liu, Tao; Zhang, Liuyang; Yu, Jiaguo	2.879814 2.879814 11.255483 90. 90. 120.	80.84	293.00	0.101325	2024	-1	
214835	P 63/m m c	(Na0.61 Sr0.06) (Ni0.33 Mn0.67) O2	NaxCoO2	Zhang, Xilong; Xie, Fei; Wang, Xuejie; Liu, Tao; Zhang, Liuyang; Yu, Jiaguo	2.878919 2.878919 11.267184 90. 90. 120.	80.87	293.00	0.101325	2024	-1	
235715	P 63/m m c	Na0.44 Mn0.6 Ni0.3 Cu0.1 O2	NaxCoO2	Liu, Weifang; Chen, Tao; Li, Jingyi; Bian, Xinyue; Zhuo, Yi; Hu, Hang; Guo, Jing; Liu, Kaiyu	2.887689(9) 2.887689(9) 11.158010(5) 90. 90. 120.	80.58	293.00	0.101325	2019	-1	
259257	P 63/m m c	Ba Ti Mn Fe10 O19	PbFe12O19(P63/mmc)	Okube, Maki; Yoshizaki, Jumpei; Toyoda, Takeshi; Sasaki, Satoshi	5.9039(2) 5.9039(2) 23.2047(8) 90. 90. 120.	700.46	296.00	0.101325	2016	-1	
422354	P 63 m c	Y Ba Mn3 Al O7	NaBe4SbO7	Valldor, M.; Breunig, O.	6.3708 6.3708 10.3873 90 90.00000(10) 120	365.11	293.00	0.101325	2011	-1	
422874	P 63	Ba Mn2 (Se O3)3 (H2 O)3	BaCo2(SeO3)3(H2O)3	Johnston, M.G.; Harrison, W.T.A.	18.2683(8) 18.2683(8) 7.8329(3) 90.00 90.00 120.00	2263.86	293.00	0.101325	2011	-1

File: ICSD_Data_CollCodes/Monoclinic.txt (part 1 of 2)
CollectionCode	HMS	StructuredFormula	StructureType	Authors	CellParameter	CellVolume	Temperature	Pressure	PublicationYear	Quality	
6171	C 1 2/m 1	(Mg1.81 Mn0.08 Fe0.01) Mn O2 (B O3)	(Mg,Mn)3BO5	Moore, P.B.; Araki, T.	21.790(10) 5.977(5) 5.341(5) 90. 95.83(5) 90.	692.01	293.00	0.101325	1974	10	
7810	P 1 21/n 1	Ca2 Fe (Mn0.5 W0.5) O6	Ba2LaRuO6(mcl)	García-Ramos, Crisanto A.; Larrégola, Sebastián; Retuerto, María; Fernández-Díaz, María Teresa; Krezhov, Kiril; Alonso, José Antonio	5.40873(16) 5.47757(17) 7.68234(25) 90. 90.03(1) 90.	227.60	295.00	0.101325	2018	10	
8188	P 1 21/n 1	Mn4 (As Si3 O12 (O H))		Gramaccioli, C.M.; Pilati, T.; Liborio, G.	6.681(1) 19.9280(30) 7.583(1) 90. 95.50(1) 90.	1004.94	293.00	0.101325	1979	10	
8328	C 1 2/m 1	Li0.89 Mn0.40 Ni0.11 Co0.10 O1.44	Li2MnO3	Ishida, Naoya; Nishigami, Ryuta; Kitamura, Naoto; Idemoto, Yasushi	4.9408(2) 8.5538(2) 5.0250(1) 90. 109.237(3) 90.	200.51	293.00	0.101325	2017	10	
8329	C 1 2/m 1	Li0.09 Mn0.40 Ni0.10 Co0.10 O1.11		Ishida, Naoya; Nishigami, Ryuta; Kitamura, Naoto; Idemoto, Yasushi	4.914(1) 8.5538(8) 5.094(1) 90. 108.81(2) 90.	202.68	293.00	0.101325	2017	10	
12137	C 1 2/m 1	(Mn5 Sb2) (Mn8 Al4 Si2 O28)		Moore, P.B.; Araki, T.; Brunton, G.D.	5.617(2) 23.02(2) 9.079(6) 90. 101.38(5) 90.	1150.87	293.00	0.101325	1976	10	
12968	C 1 2/c 1	(Ag0.152 Na1.848) Mn3 (V O4)3	NaCu4(AsO4)3	Ben Yahia, Hamdi; Shikano, Masahiro	11.895(2) 13.126(2) 6.8361(12) 90 111.767(3) 90	991.24	293.00	0.101325	2019	10	
12969	C 1 2/c 1	(Ag1.377 Na0.623) Mn3 (V O4)3	NaCu4(AsO4)3	Ben Yahia, Hamdi; Shikano, Masahiro	12.1124(19) 13.1761(19) 6.9043(12) 90 112.153(3) 90	1020.54	293.00	0.101325	2019	10	
13395	C 1 2/c 1	Na2 Ba Mn (V O4)2		Sanjeewa, Liurukara D.; Garlea, V. Ovidiu; McGuire, Michael A.; McMillen, Colin D.; Kolis, Joseph W.	9.5922(6) 5.6275(4) 14.2358(11) 90 90.184(3) 90	768.44	123.00	0.101325	2019	10	
17782	P 1 n 1	Ca2 Mn As14 O24 Cl		Kampf, Anthony R.; Mills, Stuart J.; Nash, Barbara; Dini, Maurizio; Molina Donoso, Arturo A.	14.7231(6) 5.58709(19) 17.4185(12) 90 112.451(8) 90	1324.23	293.00	0.101325	2020	10	
18373	P 1 21/c 1	Gd Mg0.95 Mn0.05 B5 O10	LaCoB5O10	Bulyk, L.-I.; Vasylechko, L.; Mykhaylyk, V.; Tang, C.; Zhydachevskyy, Ya.; Hizhnyi, Y.A.; Nedilko, S.G.; Klyui, N.I.; Suchocki, A.	8.61331(4) 7.58825(4) 12.37603(4) 90. 130.835(1) 90.	612.00	293.00	0.101325	2020	10	
18375	P 1 21/c 1	Gd Zn0.95 Mn0.05 B5 O10	LaCoB5O10	Bulyk, L.-I.; Vasylechko, L.; Mykhaylyk, V.; Tang, C.; Zhydachevskyy, Ya.; Hizhnyi, Y.A.; Nedilko, S.G.; Klyui, N.I.; Suchocki, A.	8.59823(4) 7.60803(4) 12.36259(4) 90. 130.617(1) 90.	613.87	293.00	0.101325	2020	10	
19648	C 1 2/m 1	Li1.18 Co0.1135 Ni0.1135 Mn0.64 O2	Li2MnO3	Wang, Liguang; Dai, Alvin; Xu, Wenqian; Lee, Sungsik; Cha, Wonsuk; Harder, Ross; Liu, Tongchao; Ren, Yang; Yin, Geping; Zuo, Pengjian; Wang, Jun; Lu, Jun; Wang, Jiajun	4.9506(4) 8.5212(6) 5.0258(2) 90. 109.36(4) 90.	200.03	293.00	0.101325	2020	10	
19953	C 1 2/m 1	Li2.967 Na0.033 Mn Ti3 O9		Akimoto, Junji; Kijima, Norihito; Kataoka, Kunimitsu; Hayakawa, Hiroshi	21.1697(18) 2.8926(1) 10.6314(6) 90. 102.531(4) 90.	635.51	293.00	0.101325	2020	10	
24437	C 1 2/m 1	Li2 (Ni0.23 Co0.12 Mn0.65) O3	Li2MnO3	Sallard, Sebastien; Billaud, Juliette; Sheptyakov, Denis; Novák, Petr; Villevieille, Claire	4.9458(3) 8.5560(6) 5.0279(4) 90. 109.316(5) 90.	200.79	293.00	0.101325	2020	10	
25709	P 1 21/a 1	Zn2 Mn ((O H)2 (Si O4))	Zn2Mn(SiO4)(OH)2	Rentzeperis, P.J.	8.170(2) 5.316(2) 11.761(2) 90. 95.25(8) 90.	508.66	293.00	0.101325	1963	10	
26071	P 1 21/m 1	K2 (Mn F5) (H2 O)	K2MnF5H2O	Edwards, A.J.	6.04(1) 8.20(1) 5.94(1) 90. 96.5(2) 90.	292.31	293.00	0.101325	1971	10	
26908	P 1 21/n 1	Mn6 (V Si5 O18 (O H))		Gramaccioli, C.M.; Liborio, G.; Pilati, T.	6.712(1) 28.948(8) 7.578(2) 90. 95.40(2) 90.	1465.86	293.00	0.101325	1981	10	
28519	A 1 2/a 1	(Zn0.2 Mn0.08 Fe0.24 Ti0.44)2 Ti2 O7		Nikolaeva, L.E.; Belov, N.V.	5.225(5) 8.955(7) 9.783(7) 90. 107. 90.	437.74	293.00	0.101325	1970	10	
28551	C 1 2/c 1	Ca0.91 Mn0.18 Fe0.91 Si2 O6	CaMg(SiO3)2	Maslenikov, A.V.; Rozhdestvenskaya, I.V.; Zaitsev, V.N.	9.852(4) 9.031(3) 5.242(3) 90. 104.84(4) 90.	450.84	293.00	0.101325	1978	10	
33723	C 1 2/m 1	Mg1.9 Mn0.91 Sb0.19 O2 (B O3)		Norrestam, R.; Hansen, S.	21.7730(40) 6.153(2) 5.327(2) 90. 94.38(2) 90.	711.57	293.00	0.101325	1990	10	
37548	P 1 21/n 1	La2 (Ni0.2 Co0.8) Mn O6	Na3AlF6	Harbi, A.; Moutaabbid, H.; Li, Y.; Renero-Lecuna, Carlos; Fialin, M.; Le Godec, Y.; Benmokhtar, S.; Moutaabbid, M.	5.522(1) 5.482(4) 7.768(7) 90. 90.08(2) 90.	235.15	293.00	0.101325	2019	10	
37549	P 1 21/n 1	La2 (Ni0.25 Co0.75) Mn O6	Na3AlF6	Harbi, A.; Moutaabbid, H.; Li, Y.; Renero-Lecuna, Carlos; Fialin, M.; Le Godec, Y.; Benmokhtar, S.; Moutaabbid, M.	5.518(4) 5.472(1) 7.754(9) 90. 90.08(5) 90.	234.12	293.00	0.101325	2019	10	
37550	P 1 21/n 1	La2 (Ni0.5 Co0.5) Mn O6	Na3AlF6	Harbi, A.; Moutaabbid, H.; Li, Y.; Renero-Lecuna, Carlos; Fialin, M.; Le Godec, Y.; Benmokhtar, S.; Moutaabbid, M.	5.515(6) 5.469(6) 7.752(7) 90. 90.07(8) 90.	233.81	293.00	0.101325	2019	10	
37551	P 1 21/n 1	La2 (Ni0.75 Co0.25) Mn O6	Na3AlF6	Harbi, A.; Moutaabbid, H.; Li, Y.; Renero-Lecuna, Carlos; Fialin, M.; Le Godec, Y.; Benmokhtar, S.; Moutaabbid, M.	5.522(2) 5.480(8) 7.766(6) 90. 90.12(1) 90.	235.00	293.00	0.101325	2019	10	
37552	P 1 21/n 1	La2 (Ni0.8 Co0.2) Mn O6	Na3AlF6	Harbi, A.; Moutaabbid, H.; Li, Y.; Renero-Lecuna, Carlos; Fialin, M.; Le Godec, Y.; Benmokhtar, S.; Moutaabbid, M.	5.515(8) 5.467(2) 7.750(1) 90. 90.04(4) 90.	233.67	293.00	0.101325	2019	10	
39593	C 1 2 1	Sr2 Ba Mn2 O2 (Si O3)4	BaSr2Mn2O2(SiO3)4	Yamnova, N.A.; Kalacheva, L.V.; Pushcharovskii, D.Yu.; Kalinin, V.V.	14.59(1) 7.769(9) 5.141(3) 90. 93.28(6) 90.	581.78	293.00	0.101325	1992	10	
45909	P 1 21/c 1	Cu1.888 Ga0.313 Mn0.801 (B O5)		Moshkina, Evgeniya; Eremin, Evgeniy; Velikanov, Dmitriy; Bovina, Asya; Molokeev, Maxim; Seryotkin, Yurii; Cherosov, Mikhail; Batulin, Ruslan; Nemtsev, Ivan; Bezmaternykh, Leonard	3.14190(6) 11.9844(2) 9.43628(17) 90 97.1684(18) 90	352.53	293.00	0.101325	2022	10	
49840	P 1 21/n 1	La1.876 Gd0.124 Ni0.826 Mn1.22 O6	Ba2LaRuO6(mcl)	Kumar, Raju; Bhowmik, R.N.; Sinha, A.K.	5.5038(6) 5.4733(6) 7.8667(9) 90. 88.961(13) 90.	236.94	293.00	0.101325	2022	10	
49842	P 1 21/n 1	La1.882 Ho0.118 Ni1.024 Mn1.024 O6	Ba2LaRuO6(mcl)	Kumar, Raju; Bhowmik, R.N.; Sinha, A.K.	5.4820(6) 5.4792(7) 7.7753(9) 90. 89.614(30) 90.	233.54	293.00	0.101325	2022	10	
56863	C 1 2/c 1	Mn (Sn0.48 Ta1.42) (Ta0.7 Nb0.3) O8	LiFe(WO4)2	Graham, J.; Thornber, M.R.	9.530(7) 11.490(8) 5.098(6) 90. 91.21(6) 90.	558.10	293.00	0.101325	1974	10	
61243	P 1 21/m 1	Cu (N H3)4 (Mn O4)2		Seferiadis, N.; Dubler, E.; Oswald, H.R.	5.413(1) 9.093(1) 10.749(1) 90. 96.18(1) 90.	526.00	293.00	0.101325	1986	10	
63104	C 1 2/c 1	K (Mn F4 (H2 O))	KMnF4(H2O)	Massa, W.; Baum, G.; Drueeke, S.	13.891(2) 6.212(1) 10.484(2) 90. 104.74(2) 90.	874.90	293.00	0.101325	1988	10	
66005	C 1 2/c 1	((H2 O)6 Mn) ((H2 O) F5 Fe)		Herdtweck, E.; Massa, W.	11.182(3) 14.168(4) 13.264(3) 90. 100.51(2) 90.	2066.12	296.00	0.101325	1989	10	
67040	P 21/b 1 1	(Mn8.12 Mg0.9) (Si O4)4 (O H)2	Mg9(SiO4)4(OH)2	Kato, T.; Ito, Y.; Hashimoto, N.	4.872(5) 10.669(12) 14.287(7) 100.3(1) 90. 90.	730.66	293.00	0.101325	1989	10	
71837	C 1 2/c 1	Tl (Mn F4) (H2 O)	KMnF4(H2O)	Nunez, P.; Tressaud, A.; Hahn, F.; Massa, W.; Babel, D.; Boireau, A.; Soubeyroux, J.L.	13.6775(1) 6.5865(2) 10.3890(3) 90. 103.176(1) 90.	911.27	20.00	0.101325	1991	10	
71838	C 1 2/c 1	Rb (Mn F4) (H2 O)	KMnF4(H2O)	Nunez, P.; Tressaud, A.; Hahn, F.; Massa, W.; Babel, D.; Boireau, A.; Soubeyroux, J.L.	13.838(7) 6.429(5) 10.486(1) 90. 103.97(1) 90.	905.29	20.00	0.101325	1991	10	
72053	C 1 2/c 1	Mn (As O4) (D2 O)0.899 (H2 O)0.101	MgSO4(H2O)	Aranda, M.A.G.; Attfield, J.P.; Bruque, S.; Palacio, F.	6.8707(3) 7.6958(3) 7.3121(3) 90. 112.221(2) 90.	357.92	4.00	0.101325	1992	10	
74006	C 1 2 1	Ba Sr2 (Mn2 Si4 O14)	BaSr2Mn2O2(SiO3)4	Armbruster, T.; Oberhaensli, R.; Kunz, M.	14.600(2) 7.759(4) 5.142(1) 90. 93.25(2) 90.	581.56	293.00	0.101325	1993	10	
74965	P 1 21/m 1	(Ag (H2 O)2) (Mn F4 (H2 O)2)		Molinier, M.; Massa, W.	7.009(2) 7.261(1) 7.494(3) 90. 107.17(3) 90.	364.39	293.00	0.101325	1994	10	
78676	P 1 21/c 1	(Mn1.812 Mg0.188) (B2 O4 (O H)2)	Mg2(OH)2B2O4	Hoffmann, C.; Armbruster, T.	3.287(1) 10.718(2) 12.866(3) 90. 94.75(3) 90.	451.71	293.00	0.101325	1995	10	
82769	P 1 21/c 1	(Mn0.02 Mg0.98) (Mn0.78 Mg0.15 Ca0.07) (Si2 O6)	MgSiO3-[P21/c]	Gnos, E.; Armbruster, T.; Nyfeler, D.	9.725(2) 8.876(2) 5.263(1) 90. 108.53(2) 90.	430.75	293.00	0.101325	1996	10	
83822	P 1 21/c 1	(Mg0.969 Mn0.031) (Ca0.07 Mn0.790 Mg0.140) (Si2 O6)	MgSiO3-[P21/c]	Arlt, T.; Armbruster, T.	9.758(3) 8.897(1) 5.283(1) 90. 108.74(2) 90.	434.34	473.00	0.101325	1997	10	
83823	C 1 2/c 1	(Mg0.979 Mn0.021) (Ca0.07 Mn0.786 Mg0.144) (Si2 O6)	CaMg(SiO3)2	Arlt, T.; Armbruster, T.	9.796(5) 8.880(8) 5.315(3) 90. 109.26(4) 90.	436.47	543.00	0.101325	1997	10	
88689	P 1 21/c 1	La4 Mn3 Ge2 (Ge3.2 Si0.8) O22		Taviot-Gueho, C.; Chopinet, C.; Palvadeau, P.; Leone, P.; Mozdzierz, N.; Rouxel, J.	11.956(2) 5.642(1) 14.180(3) 90. 114.09(3) 90.	873.21	293.00	0.101325	1999	10	
90955	P 1 21/m 1	K2 (Mn F5) (H2 O)	K2MnF5H2O	Roisnel, T.; Nunez, P.; Tressaud, A.; Molins, E.; Rodriguez Carvajal, J.	5.881(1) 8.127(1) 6.259(1) 90. 96.35(1) 90.	297.31	30.00	0.101325	2000	10	
97679	C 1 2/m 1	La4 Ba2.6 Ca1.4 ((Mn4 Ca) O19)		Bie Lijian; Wang Yingxia; Lin Jian Hua; Loong Chun-K; Richardson, J.W.jr.; You Liping; Dong Cheng	9.8394(4) 5.6823(2) 15.6435(3) 90 102.093(5) 90	855.23	293.00	0.101325	2003	10	
98231	P 1 21/c 1	(La0.7 Ce0.153 Ca0.147) (Mn O3)	LaVO3	Wu, S.Y.; Yang, C.C.; Tsao, F.C.; Li, W.-H.; Lee, K.C.; Lynn, J.W.; Yang, H.D.	7.7655(2) 5.5062(1) 5.4883(1) 90 90.109(3) 90	234.67	293.00	0.101325	2002	10	
98680	P 1 21/c 1	Na2 Mn (Se O4)2 (H2 O)2	Na2Cu(SO4)2(H2O)2	Wildner, M.; Stoilova, D.	5.915(1) 13.325(1) 5.702(1) 90 105.85(1) 90	432.33	293.00	0.101325	2003	10	
100756	C 1 2/c 1	(Ca0.87 Mn0.13) (Mn0.06 Mg0.94) (Si2 O6)	CaMg(SiO3)2	Gordon, W.A.; Peacor, D.R.; Brown, P.E.; Essene, E.J.; Allard, L.F.	9.78(2) 8.93(9) 5.27(2) 90. 106.44(4) 90.	441.44	293.00	0.101325	1981	10	
111795	P 1 2/m 1	(Ag (N H3)2) Mn O4		Fogaca, Lara A.; Kováts, Éva; Németh, Gergely; Kamarás, Katalin; Béres, Kende A.; Németh, Péter; Petruševski, Vladimir; Bereczki, Laura; Holló, Berta Barta; Sajó, István E.; Klébert, Szilvia; Farkas, Attila; Szilágyi, Imre M.; Kótai, László	7.9095(5) 6.0205(4) 12.6904(11) 90 98.056(7) 90	598.34	100.00	0.101325	2021	10	
111796	I 1 2/m 1	(Ag (N H3)2) (Mn O4)		Fogaca, Lara A.; Kováts, Éva; Németh, Gergely; Kamarás, Katalin; Béres, Kende A.; Németh, Péter; Petruševski, Vladimir; Bereczki, Laura; Holló, Berta Barta; Sajó, István E.; Klébert, Szilvia; Farkas, Attila; Szilágyi, Imre M.; Kótai, László	7.8112(3) 6.0682(2) 13.1260(5) 90 96.438(4) 90	618.24	180.00	0.101325	2021	10	
111930	C 1 2/c 1	Na4 Mg0.99 Mn0.005 (W O4)3	NaCu4(AsO4)3	Amarasinghe, Dinesh K.; Rabuffetti, Federico A.	12.6007(6) 13.58208(16) 7.1661(2) 90. 111.8760(8) 90.	1138.12	293.00	0.101325	2021	10	
113662	P 1 21/c 1	Cs2 (Mn (Se O4) F3)	PbCo3(P2O7)2	Zhu, Tianyu; Lee, Suheon; Zhang, Xinan; Yang, Haoming; Jin, Yong; Jin, Yanling; Choi, Kwang-Yong; Lü, Minfeng	7.4555(2) 11.8599(2) 9.3021(2) 90 92.210(2) 90	821.89	293.00	0.101325	2021	10	
113663	P 1 21/c 1	Rb2 (Mn (Se O4) F3)	PbCo3(P2O7)2	Zhu, Tianyu; Lee, Suheon; Zhang, Xinan; Yang, Haoming; Jin, Yong; Jin, Yanling; Choi, Kwang-Yong; Lü, Minfeng	7.3555(2) 11.3693(3) 8.9191(3) 90 92.015(2) 90	745.41	293.00	0.101325	2021	10	
114083	P 1 n 1	Li2 (Zn0.995 Mn0.005) (Ge O4)	Li2BeSiO4	Zhang, Pan; Zheng, Zhongzhong; Wu, Li; Kong, Yongfa; Zhang, Yi; Xu, Jingjun	6.3659(9) 5.4374(1) 5.0358(3) 90. 90.2133(1) 90.	174.30	293.00	0.101325	2021	10	
114084	P 1 n 1	Li2 (Zn0.991 Mn0.009) (Ge O4)	Li2BeSiO4	Zhang, Pan; Zheng, Zhongzhong; Wu, Li; Kong, Yongfa; Zhang, Yi; Xu, Jingjun	6.3678(3) 5.4368(8) 5.0369(1) 90. 90.2128(7) 90.	174.38	293.00	0.101325	2021	10	
114085	P 1 n 1	Li2 (Zn0.985 Mn0.014) (Ge O4)	Li2BeSiO4	Zhang, Pan; Zheng, Zhongzhong; Wu, Li; Kong, Yongfa; Zhang, Yi; Xu, Jingjun	6.3676(7) 5.4380(2) 5.0365(9) 90. 90.2096(6) 90.	174.40	293.00	0.101325	2021	10	
114143	P 1 21 1	Na Y Mn W O6	Ca3UO6	P N, Ravi Shankar; Orlandi, Fabio; Manuel, Pascal; Koo, Hyun-Joo; Whangbo, Myung-Hwan; Sundaresan, Athinarayanan	5.38574(6) 5.57841(5) 7.89374(9) 90 90.3034(9) 90	237.15	15.00	0.101325	2021	10	
119479	C 1 2/c 1	K Na5 Mn3 (Mo O4)6	NaCu4(AsO4)3	Bouzidi, Chahira; Frigui, Wafa; Zid, Mohamed Faouzi	12.8943(8) 13.6295(9) 7.1809(7) 90.00 112.437(5) 90.00	1166.45	298.00	0.101325	2015	10	
120420	C 1 2/c 1	Mn Np F6 (H2 O)3		Scheibe, Benjamin; März, Juliane; Schmidt, Moritz; Stumpf, Thorsten; Kraus, Florian	12.2729(5) 6.9548(3) 8.0105(3) 90 92.9860(10) 90	682.81	100.00	0.101325	2020	10	
120422	C 1 2/c 1	Mn Pu F6 (H2 O)3		Scheibe, Benjamin; März, Juliane; Schmidt, Moritz; Stumpf, Thorsten; Kraus, Florian	12.2436(9) 6.9641(5) 7.9707(6) 90 93.149(2) 90	678.60	100.00	0.101325	2020	10	
126139	I 1 2/c 1	La1.7 Sr0.3 Ga Mn O6	Sr2CoRuO6	Battle, P.D.; Blundell, S.J.; Claridge, J.B.; Coldea, A.I.; Cussen, E.J.; Noailles, L.D.; Rosseinsky, M.J.; Singleton, J.; Sloan, J.	5.4749(3) 5.5250(3) 7.7756(5) 90. 90.673(3) 90.	235.19	293.00	0.101325	2002	10	
126140	I 1 2/c 1	La1.5 Sr0.5 Ga Mn O6	Sr2CoRuO6	Battle, P.D.; Blundell, S.J.; Claridge, J.B.; Coldea, A.I.; Cussen, E.J.; Noailles, L.D.; Rosseinsky, M.J.; Singleton, J.; Sloan, J.	5.4518(1) 5.4932(1) 7.7484(2) 90. 90.674(1) 90.	232.03	1.70	0.101325	2002	10	
126141	I 1 2/c 1	La1.5 Sr0.5 Ga Mn O6	Sr2CoRuO6	Battle, P.D.; Blundell, S.J.; Claridge, J.B.; Coldea, A.I.; Cussen, E.J.; Noailles, L.D.; Rosseinsky, M.J.; Singleton, J.; Sloan, J.	5.46529(9) 5.50478(8) 7.74997(14) 90. 90.528(1) 90.	233.15	293.00	0.101325	2002	10	
126142	I 1 2/c 1	La1.3 Sr0.7 Ga Mn O6	Sr2CoRuO6	Battle, P.D.; Blundell, S.J.; Claridge, J.B.; Coldea, A.I.; Cussen, E.J.; Noailles, L.D.; Rosseinsky, M.J.; Singleton, J.; Sloan, J.	5.46288(9) 5.49017(9) 7.73790(9) 90. 90.404(1) 90.	232.07	293.00	0.101325	2002	10	
126143	P 1 21/a 1	La1.7 Sr0.3 Ga Mn O6	Ba2LaRuO6(mcl)	Battle, P.D.; Blundell, S.J.; Claridge, J.B.; Coldea, A.I.; Cussen, E.J.; Noailles, L.D.; Rosseinsky, M.J.; Singleton, J.; Sloan, J.	5.47637(5) 5.52179(5) 7.75175(8) 90. 90.045(2) 90.	234.41	1.70	0.101325	2002	10	
133065	C 1 2/c 1	Na4 Mg0.940 Mn0.030 (W O4)3	NaCu4(AsO4)3	Amarasinghe, Dinesh K.; Rabuffetti, Federico A.	12.6058(3) 13.6203(3) 7.1904(13) 90. 111.920(11) 90.	1145.30	300.00	0.101325	2019	10	
133066	C 1 2/c 1	Na4 Mg0.940 Mn0.030 (W O4)3	NaCu4(AsO4)3	Amarasinghe, Dinesh K.; Rabuffetti, Federico A.	12.5436(3) 13.5641(3) 7.1764(1) 90. 111.778(1) 90.	1133.87	100.00	0.101325	2019	10	
133067	C 1 2/c 1	Na4 Mg0.90 Mn0.05 (W O4)3	NaCu4(AsO4)3	Amarasinghe, Dinesh K.; Rabuffetti, Federico A.	12.6069(3) 13.6171(3) 7.1870(15) 90. 111.920(13) 90.	1144.59	300.00	0.101325	2019	10	
133068	C 1 2/c 1	Na4 Mg0.860 Mn0.070 (W O4)3	NaCu4(AsO4)3	Amarasinghe, Dinesh K.; Rabuffetti, Federico A.	12.6109(3) 13.6251(3) 7.1899(15) 90. 111.933(13) 90.	1145.99	300.00	0.101325	2019	10	
133069	C 1 2/c 1	Na4 Mg0.980 Mn0.010 (W O4)3	NaCu4(AsO4)3	Amarasinghe, Dinesh K.; Rabuffetti, Federico A.	12.6014(3) 13.6158(3) 7.1885(4) 90. 111.915(11) 90.	1144.26	300.00	0.101325	2019	10	
134254	C 1 2/m 1	Cu0.69 Mn2.31 (As O4)2 (H2 O)8		Kampf, Anthony R.; Plášil, Jakub; Nash, Barbara P.; Ciriotti, Marco E.; Castellaro, Fabrizio; Chiappino, Luigi	10.3673(14) 13.713(2) 4.8420(8) 90 105.992(8) 90	661.73	293.00	0.101325	2020	10	
134302	P 1 2 1	Sb1.213 Mn0.950 (Mg5.125 Mn4) O8 (B O3)4		Cooper, Mark A.; Raade, Gunnar; Ball, Neil A.; Abdu, Yassir A.; Hawthorne, Frank C.; Rowe, Ralph	5.3767(10) 6.2108(10) 10.9389(18) 90. 94.399(9) 90.	364.21	293.00	0.101325	2018	10	
136844	P 1 21/n 1	Mn6 As Si5 O18 (O H)		Biagioni, Cristian; Belmonte, Donato; Carbone, Cristina; Cabella, Roberto; Zaccarini, Federica; Balestra, Corrado	6.7099(3) 29.0008(13) 7.5668(3) 90. 95.469(3) 90.	1465.74	293.00	0.101325	2019	10	
136845	P 1 21/n 1	Mn6 V Si5 O18 (O H)		Biagioni, Cristian; Belmonte, Donato; Carbone, Cristina; Cabella, Roberto; Zaccarini, Federica; Balestra, Corrado	6.7133(4) 28.904(2) 7.5630(5) 90. 95.278(4) 90.	1461.31	293.00	0.101325	2019	10	
139125	C 1 2/c 1	Na1.953 Mn2.8 Al0.2 (V O4)3	NaCu4(AsO4)3	Wu, Vincent C.; Giovine, Raynald; Foley, Emily E.; Finzel, Jordan; Balasubramanian, Mahalingam; Sebti, Elias; Mozur, Eve M.; Kwon, Andrew H.; Clément, Raphaële J.	11.87957(10) 13.05232(12) 6.83926(5) 90 111.6358(6) 90	985.76	293.00	0.101325	2022	10	
139126	C 1 2/c 1	Na1.967 Mn2.95 Al0.05 (V O4)3	NaCu4(AsO4)3	Wu, Vincent C.; Giovine, Raynald; Foley, Emily E.; Finzel, Jordan; Balasubramanian, Mahalingam; Sebti, Elias; Mozur, Eve M.; Kwon, Andrew H.; Clément, Raphaële J.	11.9077(3) 13.0741(4) 6.85184(17) 90 111.8424(19) 90	990.12	293.00	0.101325	2022	10	
140996	C 1 2/c 1	K1.71 Na1.71 Mn1.29 (Mo O4)3	NaCu4(AsO4)3	Gulyaeva, Oksana A.; Solodovnikova, Zoya A.; Solodovnikov, Sergey F.; Yudin, Vasiliy N.; Zolotova, Evgeniya S.; Komarov, Vladislav Yu.	13.0595(3) 13.7892(3) 7.2973(2) 90 111.34 90	1224.00	296.00	0.101325	2019	10	
143859	C 1 2/m 1	Li1.5 (Mn0.81 Co0.19) (Li0.61 Ni0.39)0.5 O3	Li2MnO3	Xiao, Biwei; Wang, Yichao; Tan, Sha; Song, Miao; Li, Xiang; Zhang, Yuxin; Lin, Feng; Han, Kee Sung; Omenya, Fredrick; Amine, Khalil; Yang, Xiao‐Qing; Reed, David; Hu, Yanyan; Xu, Gui‐Liang; Hu, Enyuan; Li, Xin; Li, Xiaolin	4.9400(4) 8.5512(7) 5.0271(3) 90. 109.28(6) 90.	200.45	293.00	0.101325	2021	10	
145276	P 1 21/n 1	(Ca0.116 Sr0.894)2 Mn W O6	Ba2LaRuO6(mcl)	Wong-Ng, Winnie; Yang, Yuqi; Lan, YuCheng; Liu, Guangyao; Kafle, Amrit; Liu, Weifang; Hou, Jie; Windover, Donald; Huang, Qing; Krylyuk, Sergiy; Kaduk, James A.	5.6774(4) 5.6638(4) 8.0051(4) 90. 90.062(15) 90.	257.41	293.00	0.101325	2022	10	
145277	P 1 21/n 1	(Ca0.238 Sr0.762)2 Mn W O6	Ba2LaRuO6(mcl)	Wong-Ng, Winnie; Yang, Yuqi; Lan, YuCheng; Liu, Guangyao; Kafle, Amrit; Liu, Weifang; Hou, Jie; Windover, Donald; Huang, Qing; Krylyuk, Sergiy; Kaduk, James A.	5.6725(2) 5.6460(3) 7.8990(3) 90. 89.949(13) 90.	252.98	293.00	0.101325	2022	10	
145278	P 1 21/n 1	(Ca0.343 Sr0.657)2 Mn W O6	Ba2LaRuO6(mcl)	Wong-Ng, Winnie; Yang, Yuqi; Lan, YuCheng; Liu, Guangyao; Kafle, Amrit; Liu, Weifang; Hou, Jie; Windover, Donald; Huang, Qing; Krylyuk, Sergiy; Kaduk, James A.	5.6662(2) 5.6327(2) 7.9850(4) 90. 90.029(15) 90.	254.85	293.00	0.101325	2022	10	
145279	P 1 21/n 1	(Ca0.732 Sr0.268)2 Mn W O6	Ba2LaRuO6(mcl)	Wong-Ng, Winnie; Yang, Yuqi; Lan, YuCheng; Liu, Guangyao; Kafle, Amrit; Liu, Weifang; Hou, Jie; Windover, Donald; Huang, Qing; Krylyuk, Sergiy; Kaduk, James A.	5.6637(2) 5.5412(2) 7.8934(3) 90. 89.07(8) 90.	247.69	293.00	0.101325	2022	10	
145280	P 1 21/n 1	(Ca0.880 Sr0.120)2 Mn W O6	Ba2LaRuO6(mcl)	Wong-Ng, Winnie; Yang, Yuqi; Lan, YuCheng; Liu, Guangyao; Kafle, Amrit; Liu, Weifang; Hou, Jie; Windover, Donald; Huang, Qing; Krylyuk, Sergiy; Kaduk, James A.	5.6729(2) 5.5160(2) 7.8741(3) 90. 89.059(8) 90.	246.36	293.00	0.101325	2022	10	
146507	P 1 21/c 1	(Mn (H2 O)6) Si F6	Pb4SiO4Cl4	Mikuriya, Masahiro; Watanabe, Nanami; Koyama, Yoshiki; Yoshioka, Daisuke; Ogawa, Junya; Mitsuhashi, Ryoji; Handa, Makoto	6.473(3) 9.639(5) 8.579(4) 90 100.009(7) 90	527.12	90.00	0.101325	2020	10	
148464	P 1 21/n 1	La2 Ni (Mn0.75 Ru0.25) O6	Ba2LaRuO6(mcl)	Pramanik, P.; Ivanov, S.A.; Turkin, D.I.; Bazuev, G.V.; Joshi, D.C.; Gyrdasova, O.I.; Mathieu, R.	5.4990(4) 5.5397(3) 7.7765(5) 90. 90.26(1) 90.	236.89	293.00	0.101325	2023	10	
148465	P 1 21/n 1	La2 Ni (Mn0.5 Ru0.5) O6	Ba2LaRuO6(mcl)	Pramanik, P.; Ivanov, S.A.; Turkin, D.I.; Bazuev, G.V.; Joshi, D.C.; Gyrdasova, O.I.; Mathieu, R.	5.5461(3) 5.5592(3) 7.8049(4) 90. 90.50(1) 90.	240.63	293.00	0.101325	2023	10	
148466	P 1 21/n 1	La2 Ni (Mn0.25 Ru0.75) O6	Ba2LaRuO6(mcl)	Pramanik, P.; Ivanov, S.A.; Turkin, D.I.; Bazuev, G.V.; Joshi, D.C.; Gyrdasova, O.I.; Mathieu, R.	5.5575(3) 5.5779(2) 7.8488(4) 90. 90.11(1) 90.	243.31	293.00	0.101325	2023	10	
151927	P 1 21/m 1	Pb2 Bi ((V0.94 Mn0.06) O4) O2		Labidi, O.; Wignacourt, J.P.; Roussel, P.; Drache, M.; Conflant, P.; Steinfink, H.	7.684(3) 5.822(3) 14.708(6) 90. 100.92(1) 90.	646.07	293.00	0.101325	2004	10	
152039	P 1 21/n 1	(La Ca) (Mn Nb O6)	Ba2LaRuO6(mcl)	Bos, J.W.G.; Attfield, J.P.	5.5929(1) 5.7406(1) 7.9824(1) 90. 89.897(1) 90.	256.29	293.00	0.101325	2004	10	
152040	P 1 21/n 1	(La Ca) (Mn Nb O6)	Ba2LaRuO6(mcl)	Bos, J.W.G.; Attfield, J.P.	5.5800(1) 5.7411(1) 7.9667(1) 90. 89.861(1) 90.	255.22	4.00	0.101325	2004	10	
153062	P 1 21/n 1	(Sr1.5 La0.5) (Mn W O6)	Ba2LaRuO6(mcl)	Lin Qisheng; Greenblatt, M.; Croft, M.	5.6814(1) 5.6763(1) 8.0223(2) 90. 89.964(9) 90.	258.71	293.00	0.101325	2005	10	
153063	P 1 21/n 1	(Sr1.25 La0.75) (Mn W O6)	Ba2LaRuO6(mcl)	Lin Qisheng; Greenblatt, M.; Croft, M.	5.6772(12) 5.6778(11) 8.0313(12) 90. 89.97(3) 90.	258.88	293.00	0.101325	2005	10	
156223	P 1 21/c 1	Ca2 Mn (As O4)2 (H2 O)2	Na2Cu(SO4)2(H2O)2	Herwig, S.; Hawthorne, F.C.	5.877(1) 12.957(2) 5.675(1) 90. 108.00(3) 90.	410.99	293.00	0.101325	2006	10	
158362	P 1 21/n 1	(La0.8 Sr0.2) (Mn0.915 Ni0.085) O3	Ba2LaRuO6(mcl)	Vaughey, J.T.; Mawdsley, J.R.; Krause, T.R.	5.4914(9) 5.5042(7) 7.7848(18) 90. 90.625(7) 90.	235.29	293.00	0.101325	2007	10	
159097	P 1 21 1	Na La Mn (W O6)	Ca3UO6	King, G.; Thimmaiah, S.; Dwivedi, A.; Woodward, P.M.	5.5848(2) 5.6042(2) 8.0315(2) 90. 90.23(0) 90.	251.37	298.00	0.101325	2007	10	
159098	P 1 21 1	Na Nd Mn (W O6)	Ca3UO6	King, G.; Thimmaiah, S.; Dwivedi, A.; Woodward, P.M.	5.5081(2) 5.5930(2) 7.9833(2) 90. 90.36(0) 90.	245.94	298.00	0.101325	2007	10	
159099	P 1 21 1	Na Tb Mn (W O6)	Ca3UO6	King, G.; Thimmaiah, S.; Dwivedi, A.; Woodward, P.M.	5.4246(1) 5.5834(1) 7.9238(2) 90. 90.36(0) 90.	239.99	298.00	0.101325	2007	10	
160873	P 1 21/n 1	Sr La (Mn1.05 Sb0.95 O6)	Ba2LaRuO6(mcl)	Mandal, T.K.; Abakumov, A.M.; Lobanov, M.V.; Croft, M.; Poltavets, V.V.; Greenblatt, M.	5.6777(2) 5.6968(2) 8.0374(3) 90. 89.989(8) 90.	259.97	3.70	0.101325	2008	10	
160874	P 1 21/n 1	Sr La (Mn1.05 Sb0.95 O6)	Ba2LaRuO6(mcl)	Mandal, T.K.; Abakumov, A.M.; Lobanov, M.V.; Croft, M.; Poltavets, V.V.; Greenblatt, M.	5.6878(3) 5.6990(2) 8.0499(4) 90. 89.98(1) 90.	260.94	295.00	0.101325	2008	10	
161015	C 1 2/m 1	Nd Ba (Mn Co) O6	RbTaO3	Snedden, A.; Wright, A.J.; Greaves, C.	7.7494(1) 7.78628(9) 7.67827 90. 90.00(1) 90.	463.30	2.00	0.101325	2008	10	
162442	P 1 21/n 1	(Bi0.25 La1.75) ((Mn1.086 Ni0.914) O6)	Ba2LaRuO6(mcl)	Ricciardo, R.A.; Hauser, A.J.; Yang, F.Y.; Kim, H.; Lu, W.; Woodward, P.M.	5.51223(8) 5.4639(1) 7.7436(1) 90. 89.923(4) 90.	233.22	320.00	0.101325	2009	10	
162443	P 1 21/n 1	(Bi0.5 La1.5) ((Mn1.201 Ni0.799) O6)	Ba2LaRuO6(mcl)	Ricciardo, R.A.; Hauser, A.J.; Yang, F.Y.; Kim, H.; Lu, W.; Woodward, P.M.	5.5158(1) 5.4766(1) 7.7560(1) 90. 89.931(5) 90.	234.29	320.00	0.101325	2009	10	
162444	P 1 21/n 1	(Bi0.25 La1.75) ((Mn1.06 Co0.94) O6)	Ba2LaRuO6(mcl)	Ricciardo, R.A.; Hauser, A.J.; Yang, F.Y.; Kim, H.; Lu, W.; Woodward, P.M.	5.52204(6) 5.48549(7) 7.7677(1) 90. 89.964(4) 90.	235.29	310.00	0.101325	2009	10	
162445	P 1 21/n 1	(Bi0.5 La1.5) ((Mn1.05 Co0.95) O6)	Ba2LaRuO6(mcl)	Ricciardo, R.A.; Hauser, A.J.; Yang, F.Y.; Kim, H.; Lu, W.; Woodward, P.M.	5.5248(2) 5.4934(2) 7.7761(3) 90. 89.880(7) 90.	236.00	298.00	0.101325	2009	10	
162446	P 1 21/n 1	(Bi0.25 La1.75) ((Mn1.076 Ni0.924) O6)	Ba2LaRuO6(mcl)	Ricciardo, R.A.; Hauser, A.J.; Yang, F.Y.; Kim, H.; Lu, W.; Woodward, P.M.	5.50325(6) 5.45789(8) 7.7316(1) 90. 89.909(3) 90.	232.23	10.00	0.101325	2009	10	
162447	P 1 21/n 1	(Bi0.5 La1.5) ((Mn1.201 Ni0.799) O6)	Ba2LaRuO6(mcl)	Ricciardo, R.A.; Hauser, A.J.; Yang, F.Y.; Kim, H.; Lu, W.; Woodward, P.M.	5.5074(1) 5.4705(1) 7.7447(1) 90. 89.919(5) 90.	233.33	10.00	0.101325	2009	10	
162448	P 1 21/n 1	(Bi0.25 La1.75) ((Mn1.05 Co0.95) O6)	Ba2LaRuO6(mcl)	Ricciardo, R.A.; Hauser, A.J.; Yang, F.Y.; Kim, H.; Lu, W.; Woodward, P.M.	5.51158(5) 5.48061(6) 7.75432(9) 90. 89.964(4) 90.	234.23	14.00	0.101325	2009	10	
162449	P 1 21/n 1	(Bi0.5 La1.5) ((Mn1.02 Co0.98) O6)	Ba2LaRuO6(mcl)	Ricciardo, R.A.; Hauser, A.J.; Yang, F.Y.; Kim, H.; Lu, W.; Woodward, P.M.	5.5157(2) 5.4885(2) 7.7565(3) 90. 89.873(7) 90.	234.81	4.00	0.101325	2009	10	
170647	P 1 21/n 1	Sm2 Mn Te5 O13 Cl2	Dy2CuTe5O13Br2	Shen, Y.-L.; Mao, J.-G.	15.202(4) 5.5801(13) 17.982(4) 90.00 104.286(3) 90.00	1478.22	293.00	0.101325	2005	10	
180054	P 1 21/c 1	Mn (Nb O F5) (H2 O)4		Gerasimenko, A.V.; Tkachenko, I.A.; Merkulov, E.B.; Antokhina, T.F.	5.6543(5) 10.5371(8) 7.5491(6) 90. 107.811(2) 90.	428.22	153.00	0.101325	2010	10	
180055	C 1 2/m 1	Mn (Nb O F5) (H2 O)4		Gerasimenko, A.V.; Tkachenko, I.A.; Merkulov, E.B.; Antokhina, T.F.	7.5875(10) 10.6989(10) 5.6941(6) 90. 107.978(3) 90.	439.67	297.00	0.101325	2010	10	
182858	P 1 21/n 1	Mn6.7 ((V1.46 As0.54) O8) (O H)8		Brugger, J.; Elliott, P.; Meisser, N.; Ansermet, S.	5.5038(2) 12.2665(5) 10.1055(5) 90. 95.559(4) 90.	679.04	123.00	0.101325	2011	10	
183486	C 1 2/c 1	Li (Mg0.5 Mn0.5) (B O3)	LiCo(BO3)	Yamane, H.; Kawano, T.; Fukuda, K.; Suehiro, T.; Sato, T.	5.1820(2) 8.9241(4) 10.1529(6) 90. 91.5824(18) 90.	469.34	298.00	0.101325	2012	10	
183830	P 1 21/n 1	Li2 Fe0.83 Mn0.17 (Si O4)	Li2(Fe,Mn)SiO4	Sirisopanaporn, C.; Dominko, R.; Masquelier, C.; Armstrong, A.R.; Mali, G.; Bruce, P.G.	8.2449(3) 5.0180(1) 8.2455(3) 90. 99.194(2) 90.	336.76	298.00	0.101325	2011	10	
183834	P 1 21/n 1	Li2 Fe0.46 Mn0.55 (Si O4)	Li2ZnSiO4	Sirisopanaporn, C.; Dominko, R.; Masquelier, C.; Armstrong, A.R.; Mali, G.; Bruce, P.G.	6.2827(2) 10.8574(4) 5.0553(2) 90. 90.879(5) 90.	344.80	298.00	0.101325	2011	10	
186429	P 1 21/n 1	La2 Ni (Mn0.8 Ti0.2) O6	Ba2LaRuO6(mcl)	Yang, W.Z.; Liu, X.Q.; Lin, Y.Q.; Chen, X.M.	5.5196(1) 5.4820(1) 7.7639(1) 90. 90.031(1) 90.	234.92	293.00	0.101325	2012	10	
186430	P 1 21/n 1	La2 Ni (Mn0.6 Ti0.4) O6	Ba2LaRuO6(mcl)	Yang, W.Z.; Liu, X.Q.; Lin, Y.Q.; Chen, X.M.	5.5263(2) 5.5022(2) 7.7893(3) 90. 90.078(18) 90.	236.85	293.00	0.101325	2012	10	
186431	P 1 21/n 1	La2 Ni (Mn0.4 Ti0.6) O6	Ba2LaRuO6(mcl)	Yang, W.Z.; Liu, X.Q.; Lin, Y.Q.; Chen, X.M.	5.5362(2) 5.5247(1) 7.8109(2) 90. 89.974(5) 90.	238.90	293.00	0.101325	2012	10	
186432	P 1 21/n 1	La2 Ni (Mn0.2 Ti0.8) O6	Ba2LaRuO6(mcl)	Yang, W.Z.; Liu, X.Q.; Lin, Y.Q.; Chen, X.M.	5.5441(2) 5.5448(1) 7.8289(2) 90. 90.002(15) 90.	240.67	293.00	0.101325	2012	10	
191605	I 1 2/m 1	(Ba La) (Mn Sb) O6	Ba2Bi2O6	Blanco, M. Cecilia; De Paoli, Juan M.; Ceppi, Sergio; Tirao, G.; Nassif, Vivian M.; Guimpel, J.; Carbonio, Raul E.	5.7508(5) 5.7638(4) 8.1422(7) 90. 90.244(1) 90.	269.88	300.00	0.101325	2014	10	
191606	I 1 2/m 1	(Ba La) (Mn Sb) O6	Ba2Bi2O6	Blanco, M. Cecilia; De Paoli, Juan M.; Ceppi, Sergio; Tirao, G.; Nassif, Vivian M.; Guimpel, J.; Carbonio, Raul E.	5.7285(4) 5.7387(3) 8.1045(5) 90. 90.277(1) 90.	266.43	100.00	0.101325	2014	10	
191607	P 1 21/n 1	(Ba La) (Mn Sb) O6	Ba2LaRuO6(mcl)	Blanco, M. Cecilia; De Paoli, Juan M.; Ceppi, Sergio; Tirao, G.; Nassif, Vivian M.; Guimpel, J.; Carbonio, Raul E.	5.7264(3) 5.7378(3) 8.1035(5) 90. 90.279(1) 90.	266.25	3.00	0.101325	2014	10	
193323	P 1 21/n 1	(La1.5 Tb0.5) Co Mn O6	Ba2LaRuO6(mcl)	Blasco, J.; Garcia, J.; Subias, G.; Stankiewicz, J.; Lafuerza, S.; Rodriguez-Velamazan, J.A.; Ritter, C.; Garcia-Munoz, J.L.	5.5036(6) 5.5317(6) 7.7817(9) 90. 90.03(9) 90.	236.91	283.00	0.101325	2014	10	
193324	P 1 21/n 1	(La Tb) Co Mn O6	Ba2LaRuO6(mcl)	Blasco, J.; Garcia, J.; Subias, G.; Stankiewicz, J.; Lafuerza, S.; Rodriguez-Velamazan, J.A.; Ritter, C.; Garcia-Munoz, J.L.	5.4356(4) 5.5602(4) 7.7098(6) 90. 89.87(1) 90.	233.01	285.00	0.101325	2014	10	
193325	P 1 21/n 1	(La0.5 Tb1.5) Co Mn O6	Ba2LaRuO6(mcl)	Blasco, J.; Garcia, J.; Subias, G.; Stankiewicz, J.; Lafuerza, S.; Rodriguez-Velamazan, J.A.; Ritter, C.; Garcia-Munoz, J.L.	5.3734(4) 5.5915(4) 7.6359(6) 90. 89.92(2) 90.	229.42	284.00	0.101325	2014	10	
195627	P 1 21/n 1	(Mn0.53 Ca0.47)2 Fe Re O6	Ba2LaRuO6(mcl)	Arevalo-Lopez, Angel M.; McNally, Graham M.; Attfield, J. Paul	5.3809(1) 5.3668(1) 7.6094(2) 90. 89.994(7) 90.	219.75	300.00	0.101325	2015	10	
195936	C 1 2/c 1	Na Mn ((V0.1 Ge1.9) O6)	CaMg(SiO3)2	Redhammer, Guenther J.; Tippelt, Gerold	9.9611(13) 8.8630(11) 5.5598(7) 90 106.3818(13) 90	470.92	293.00	0.101325	2014	10	
196426	P 1 21/m 1	Pb2 Mn (V O4)2 (O H)	MnPb2(VO4)2(OH)	Lafuente, Barbara; Downs, Robert T.	7.64920(10) 6.12620(10) 8.9241(2) 90 112.1950(10) 90	387.20	293.00	0.101325	2016	10	
200020	C 1 2 1	Cs (Mn F4 (H2 O)2)		Dubler, E.; Linowsky, L.; Matthieu, J.P.; Oswald, H.R.	11.891(2) 6.589(1) 10.558(1) 90. 131.46(1) 90.	619.93	293.00	0.101325	1977	10	
200936	C 1 c 1	Na2 Zn2 Mn B4.68 O11		Bondareva, O.S.; Malinovskii, Yu.A.; Belov, N.V.	4.972(1) 8.613(2) 19.513(7) 90. 90.02(2) 90.	835.62	293.00	0.101325	1980	10	
202650	C 1 2/c 1	K Mn F4 (H2 O)	KMnF4(H2O)	Palacio, F.; Andres, M.; Esteban-Calderon, C.; Martinez-Ripoll, M.; Garcia Blanco, S.	13.907(1) 6.2136(2) 10.492(1) 90. 104.69(1) 90.	877.00	293.00	0.101325	1988	10	
203214	C 1 2/m 1	K2 (Mn3 (O H)2 (V O4)2)		Liao, J.-H.; Guyomard, D.; Piffard, Y.; Tournoux, M.	15.204(2) 6.1593(5) 5.3998(4) 90. 105.401(9) 90.	487.51	293.00	0.101325	1996	10	
205205	P 1 21/n 1	(Mn (H2 O)2 Cl3 (N H3 N H2))		Chalmers, James E.; Srivastava, Anant Kumar; Dixey, Richard J.C.; Sivakumaran, Krrishna; Saines, Paul J.	5.54110(10) 13.9707(3) 9.9630(3) 90 92.648(2) 90	770.44	293.00	0.101325	2019	10	
206682	P 1 21/c 1	Cu2 (Mn0.85 Ga0.15) (B O3) O2		Moshkina, Evgeniya; Krylov, Alexander; Kokh, Dieter; Shabanova, Ksenia; Molokeev, Maxim; Bovina, Asya; Plyaskin, Mikhail; Rostovtsev, Nikita; Bezmaternykh, Leonard	3.13370(10) 9.4016(4) 12.0493(6) 90 92.3850(10) 90	354.68	296.00	0.101325	2022	10	
206683	P 1 21/c 1	Cu2 (Mn0.804 Ga0.202) (B O3) O2	Mg2FeBO5	Moshkina, Evgeniya; Krylov, Alexander; Kokh, Dieter; Shabanova, Ksenia; Molokeev, Maxim; Bovina, Asya; Plyaskin, Mikhail; Rostovtsev, Nikita; Bezmaternykh, Leonard	3.1667(8) 11.995(3) 9.406(2) 90 96.229(6) 90	355.17	296.00	0.101325	2022	10	
207099	P 1 21/m 1	Cs Mn2 (Mo O4)2 (O H)	MnPb2(VO4)2(OH)	Smith Pellizzeri, Tiffany M.; McMillen, Colin D.; Kolis, Joseph W.	8.3056(4) 6.1896(2) 9.3361(4) 90 99.862(2) 90	472.86	298.00	0.101325	2019	10	
211071	C 1 c 1	(Co (N H3)5 N3) (Mn O4)2 (H2 O)		Bala, Ritu; Kim, Jinkwon; Prakash, Vinit	9.4996(15) 12.110(2) 12.704(2) 90.00 107.733(9) 90.00	1392.03	293.00	0.101325	2021	10	
212840	C 1 2/m 1	Mn1.99 Fe4.21 Si8 O22 (O H)2	NaCa2Mg4FeSi6Al2O22F2-[mcl,C12/m1]	Holtstam, Dan; Cámara, Fernando; Skogby, Henrik; Karlsson, Andreas; De Leo, Alessandro	9.59840(10) 18.3179(2) 5.33450(10) 90 102.1630(10) 90	916.87	298.00	0.101325	2025	10	
213768	P 1 21/n 1	Nd Sm Ni Mn O6	Na3AlF6	Attah-Baah, John M.; Silva, Romualdo S.; Santos, Cledson; Carvalho, Maria H.; Ferreira, Nilson S.	5.3779(3) 5.4849(2) 7.63667(2) 90. 89.8412(3) 90.	225.26	293.00	0.101325	2025	10	
213903	P 1 21/n 1	Pr Ba Mn Mo O6		Afroze, Shammya; Torino, Nico; Reza, Md. Sumon; Radenahmad, Nikdalila; Cheok, Quentin; Henry, Paul F.; Azad, Abul K.	5.65679(1) 5.62133(2) 7.94766(2) 90. 84.43000 90.	251.53	293.00	0.101325	2021	10	
218827	P 1 21/c 1	Tl2 Mn3 (As2 O7)2 (H2 O)2		Stock, N.; Stucky, G.D.; Cheetham, A.K.	9.576(7) 8.478(6) 9.735(7) 90.00 99.117(13) 90.00	780.35	293.00	0.101325	2001	10	
230066	P 1 21/c 1	Cu1.83 Mn0.40 Fe0.77 B O5	Mg2FeBO5	Moshkina, E.M.; Platunov, M.S.; Seryotkin, Yu.V.; Bovina, A.F.; Eremin, E.V.; Sofronova, S.N.; Bezmaternykh, L.N.	3.13323(5) 12.02639(18) 9.48739(15) 90.00 97.4539(14) 90.00	354.47	293.00	0.101325	2018	10	
230067	P 1 21/c 1	Cu1.88 Mn0.74 Fe0.38 B O5	Mg2FeBO5	Moshkina, E.M.; Platunov, M.S.; Seryotkin, Yu.V.; Bovina, A.F.; Eremin, E.V.; Sofronova, S.N.; Bezmaternykh, L.N.	3.14434(7) 12.0255(2) 9.46837(19) 90.00 97.530(2) 90.00	354.92	293.00	0.101325	2018	10	
230425	C 1 2/c 1	(Li0.96 Mn0.04) Mg (B O3)	LiCo(BO3)	Wu, Liwei; Bai, Yuxing; Wu, Li; Yi, Huan; Zhang, Xinzheng; Zhang, Lixin; Kong, Yongfa; Zhang, Yi; Xu, Jingjun	5.1576(1) 8.8849(1) 9.9280(1) 90. 91.2568(7) 90.	454.84	293.00	0.101325	2018	10	
230846	P 21/n 1 1	Y Sr0.5 Ca1.5 Mn2 O7		Zhang, Ronghuan; Gibbs, Alexandra S.; Zhang, Weiguo; Halasyamani, P.Shiv; Hayward, Michael A.	5.4243(1) 5.4289(1) 19.0418(3) 90.007(5) 90. 90.	560.74	298.00	0.101325	2017	10	
236909	P 1 21/n 1	Sr La Mn Mo O6	Ba2LaRuO6(mcl)	Caspi, El'ad N.; Jorgensen, James D.; Lobanov, Maxim V.; Greenblatt, Martha	5.66374(7) 5.70049(7) 8.0199(1) 90 89.981(4) 90	258.93	295.00	0.101325	2003	10	
237775	P 1 21/c 1	(N H3 O H)2 Mn F4	(NH3OH)2CuF4	Kristl, Matjaz; Dojer, Brina; Hojnik, Nusa; Golobic, Amalija	8.2923(5) 5.9646(3) 5.7198(3) 90.00 94.148(5) 90.00	282.16	293.00	0.101325	2014	10	
237940	C 1 2/m 1	Li1.2 Co0.1 Mn0.556 Ni0.13 O2	Li2MnO3	Mohanty, Debasish; Huq, Ashfia; Payzant, E.Andrew; Sefat, Athena S.; Li, Jianlin; Abraham, Daniel P.; Wood, David L.; Daniel, Claus	4.9456(19) 8.5618(15) 5.0314(13) 90 109.2908(12) 90	201.08	293.00	0.101325	2013	10	
238836	P 1 21/n 1	Sr La Mn Re O6	Ba2LaRuO6(mcl)	Thompson, Corey M.; Chi, Lisheng; Hayes, John R.; Hallas, Alannah M.; Wilson, Murray N.; Munsie, Timothy J.S.; Swainson, Ian P.; Grosvenor, Andrew P.; Luke, Graeme M.; Greedan, John E.	5.6462(2) 5.6628(2) 7.9845(3) 90 89.97(1) 90	255.29	293.00	0.101325	2015	10	
239567	C 1 2/c 1	Ag2 Mn2 Fe (V O4)3	NaCu4(AsO4)3	Ben Yahia, Hamdi; Shikano, Masahiro; Tabuchi, Mitsuharu; Belharouak, Ilias	12.0028(13) 12.9761(14) 6.8355(7) 90 111.665(2) 90	989.41	293.00	0.101325	2016	10	
239569	C 1 2/c 1	Na2 Mn2 Fe (V O4)3	NaCu4(AsO4)3	Ben Yahia, Hamdi; Shikano, Masahiro; Tabuchi, Mitsuharu; Belharouak, Ilias	12.0067(19) 12.9563(18) 6.8446(11) 90 111.793(3) 90	988.66	293.00	0.101325	2016	10	
239628	P 1 21/m 1	Pb2 Mn (V O4)2 (O H)	MnPb2(VO4)2(OH)	Zhang, Suyun; Xiang, Hongping; Guo, Wenbin; Tang, Yingying; Cui, Meiyan; He, Zhangzhen	7.672(7) 6.168(5) 8.781(9) 90.00 111.232(14) 90.00	387.31	293.00	0.101325	2016	10	
239820	C 1 2 1	Ca2 Mn2 (Si4 O11 (O H)2) (O H)2 (H2 O)2		Fendrich, Kim V.; Downs, Robert T.; Origlieri, Marcus J.	9.0360(3) 6.1683(2) 11.9601(4) 90 91.433(2) 90	666.40	293.00	0.101325	2016	10	
239870	C 1 2/m 1	Li1.6 Mn0.3 Co0.2 Ni0.3 O2		Mizuno, Yoshifumi; Matsuda, Yasuaki; Suzuki, Kota; Yonemura, Masao; Hirayamara, Masaaki; Kannoa, Ryoji	4.9260(2) 8.5165(3) 5.0080(2) 90 109.202(2) 90	198.41	300.00	0.101325	2015	10	
239871	C 1 2/m 1	(Li2 Mn O3)0.4 (Li Mn0.33 Ni0.67 Co0.33 O2)0.6	Li2MnO3	Idemoto, Yasushi; Sera, Yusuke; Ishida, Naoya; Kitamura, Naoto	4.94108(2) 8.56210(3) 5.02174(1) 90 109.0165(3) 90	200.85	293.00	0.101325	2015	10	
241677	C 1 2/m 1	K2 Mn3 (V O4)2 (O H)2	K2Mn3(VO4)2(OH)2	Sanjeewa, Liurukara.D.; McGuire, Michael A.; McMillen, Colin D.; Willett, Daniel; Chumanov, George; Kolis, Joseph W.	15.184(5) 6.1578(19) 5.3916(19) 90 105.326(9) 90	486.18	298.00	0.101325	2016	10	
242084	P 1 21/c 1	Mn Sb2 O3 (O H) Cl	FeSb2O3(OH)Cl	Geng, Lei; Li, Qiang; Lu, Hongyan; Dai, Kai; Halasyamani, P. Shiv	6.943(6) 8.209(7) 10.524(9) 90 96.542(13) 90	595.91	293.00	0.101325	2016	10	
244407	P 1 n 1	(Ag1.91 Na0.09) Mn Si O4	Li2BeSiO4	Nalbandyan, Vladimir B.; Zvereva, Elena A.; Shukaev, Igor L.; Gordon, Elijah; Politaev, Vladimir V.; Whangbo, Myung-Hwan; Petrenko, Aleksandr A.; Denisov, Roman S.; Markina, Maria M.; Tzschoppe, Michael; Bukhteev, Kirill Yu.; Klingeler, Ruediger; Vasiliev, Alexander N.	6.93888(8) 5.64791(7) 5.50969(7) 90.0 90.3942(13) 90.0	215.92	298.00	0.101325	2017	10	
245143	P 1 21/n 1	(Ca La) Mn Mo O5.92	Ba2LaRuO6(mcl)	Lin, Q.; Greenblatt, M.; Caspi, E.N.; Avdeev, M.	5.56961(9) 5.71514(9) 7.9358(1) 90 90.043(1) 90	252.61	300.00	0.101325	2006	10	
247563	P 1 21/n 1	(La Sr) (Mn Nb) O6	Ba2LaRuO6(mcl)	Yang Tao; Perkisas, T.; Hadermann, J.; Croft, M.; Ignatov, A.; Greenblatt, M.	5.69187(12) 5.74732(10) 8.07018(15) 90 90.0504(29) 90	264.00	293.00	0.101325	2010	10	
247999	P 1 21/n 1	Ca1.921 Ce0.079 Mn Re O6	Ba2LaRuO6(mcl)	Depianti, J.B.; Orlando, M.T.D.; Cavichini, A.S.; Correa, H.P.S.; Rodrigues, V.A.; Passamai, J.L.; Piedade, E.L.O.; Belich, H.; Medeiros, E.F.; de Melo, F.C.L.	5.4578(3) 5.6494(2) 7.7948(2) 90 90.17(1) 90	240.34	293.00	0.101325	2013	10	
251803	P 1 21/m 1	Ba2 Mn (V O4)2 (O H)	MnPb2(VO4)2(OH)	Sanjeewa, Liurukara D.; McGuire, Michael A.; Garlea, Vasile O.; Hu, Longyu; Chumanov, George; McMillen, Colin D.; Kolis, Joseph W.	7.8709(16) 6.1841(12) 9.0589(18) 90.00 112.33(3) 90.00	407.87	293.00	0.101325	2015	10	
252180	C 1 2/c 1	Na1.40 Mn0.30 Fe3 (V O4)3	NaCu4(AsO4)3	Benhsina, Elhassan; Assani, Abderrazzak; Saadi, Mohamed; El Ammari, Lahcen	11.9512(5) 12.9022(5) 6.7756(3) 90 111.6780(10) 90	970.88	296.00	0.101325	2016	10	
252555	I 1 a 1	Bi2 (Zn Ti0.6 Mn0.4) O6	Pb(Ti,Zr)O3-[mS20]	Yu, Runze; Matsuda, Narumi; Tominaga, Ken; Shimizu, Keisuke; Hojo, Hajime; Sakai, Yuki; Yamamoto, Hajime; Oka, Kengo; Azuma, Masaki	5.5318(4) 5.4881(2) 8.3269(10) 90 89.29(6) 90	252.78	295.00	0.101325	2016	10	
252816	C 1 2/m 1	Li1.2 Mn0.54 Ni0.13 Co0.13 O2	Li2MnO3	Ishida, Naoya; Tamura, Norihide; Kitamura, Naoto; Idemoto, Yasushi	4.9360(3) 8.5447(3) 5.0217(2) 90 109.242(3) 90	199.97	293.00	0.101325	2016	10	
252817	C 1 2/m 1	Li1.0 Mn0.54 Ni0.13 Co0.13 O2	Li2MnO3	Ishida, Naoya; Tamura, Norihide; Kitamura, Naoto; Idemoto, Yasushi	4.9233(3) 8.5150(4) 5.0460(2) 90 109.003(6) 90	200.01	293.00	0.101325	2016	10	
252818	C 1 2/m 1	Li0.74 Mn0.54 Ni0.13 Co0.13 O2	Li2MnO3	Ishida, Naoya; Tamura, Norihide; Kitamura, Naoto; Idemoto, Yasushi	4.9160(5) 8.5023(6) 5.0556(4) 90 108.898(10) 90	199.92	293.00	0.101325	2016	10	
252819	C 1 2/m 1	Li0.33 Mn0.54 Ni0.13 Co0.13 O2	Li2MnO3	Ishida, Naoya; Tamura, Norihide; Kitamura, Naoto; Idemoto, Yasushi	4.9031(14) 8.5080(11) 5.013(2) 90 109.23(3) 90	197.45	293.00	0.101325	2016	10	
252820	C 1 2/m 1	Li0.89 Mn0.54 Ni0.13 Co0.13 O2	Li2MnO3	Ishida, Naoya; Tamura, Norihide; Kitamura, Naoto; Idemoto, Yasushi	4.9129(4) 8.4976(5) 5.0389(2) 90 109.004(5) 90	198.90	293.00	0.101325	2016	10	
252821	C 1 2/m 1	Li0.77 Mn0.54 Ni0.13 Co0.13 O2	Li2MnO3	Ishida, Naoya; Tamura, Norihide; Kitamura, Naoto; Idemoto, Yasushi	4.9129(4) 8.4968(6) 5.0473(3) 90 108.927(8) 90	199.30	293.00	0.101325	2016	10	
252822	C 1 2/m 1	Li0.32 Mn0.54 Ni0.13 Co0.13 O2	Li2MnO3	Ishida, Naoya; Tamura, Norihide; Kitamura, Naoto; Idemoto, Yasushi	4.923(2) 8.511(2) 5.0455(14) 90 108.86(4) 90	200.05	293.00	0.101325	2016	10	
253584	C 1 2/m 1	Ba3 Mn2 (V2 O7)2 F2		Sanjeewa, Liurukara D.; McMillen, Colin D.; McGuire, Michael A.; Kolis, Joseph W.	14.2656(7) 5.5301(3) 9.6379(5) 90 107.0600(10) 90	726.87	298.00	0.101325	2016	10	
257670	I 1 2/m 1	Ba1.1 La0.9 Mn Sb O6	Ba2Bi2O6	Arciniegas Jaimes, Diana M.; Blanco, M. Cecilia; Pomiro, Fernando; Tirao, German; Nassif, Vivian M.; Cuello, Gabriel J.; Alonso, Jose A.; Carbonio, Raul E.	5.7592(2) 5.7625(1) 8.1457(2) 90 90.175(2) 90	270.33	300.00	0.101325	2017	10	
257671	I 1 2/m 1	Ba1.1 La0.9 Mn Sb O6	Ba2Bi2O6	Arciniegas Jaimes, Diana M.; Blanco, M. Cecilia; Pomiro, Fernando; Tirao, German; Nassif, Vivian M.; Cuello, Gabriel J.; Alonso, Jose A.; Carbonio, Raul E.	5.7495(1) 5.7530(1) 8.1314(2) 90 90.200(2) 90	268.95	4.00	0.101325	2017	10	
257672	I 1 2/m 1	Ba1.2 La0.8 Mn Sb O6	Ba2Bi2O6	Arciniegas Jaimes, Diana M.; Blanco, M. Cecilia; Pomiro, Fernando; Tirao, German; Nassif, Vivian M.; Cuello, Gabriel J.; Alonso, Jose A.; Carbonio, Raul E.	5.7639(3) 5.7591(3) 8.1446(2) 90 90.087(4) 90	270.36	300.00	0.101325	2017	10	
257673	I 1 2/m 1	Ba1.2 La0.8 Mn Sb O6	Ba2Bi2O6	Arciniegas Jaimes, Diana M.; Blanco, M. Cecilia; Pomiro, Fernando; Tirao, German; Nassif, Vivian M.; Cuello, Gabriel J.; Alonso, Jose A.; Carbonio, Raul E.	5.7537(2) 5.7495(2) 8.1300(2) 90 90.111(4) 90	268.94	4.00	0.101325	2017	10	
258389	P 1 21/n 1	La Pr Ni Mn O6	Ba2LaRuO6(mcl)	Lin, Hui; Shi, Xin Xin; Chen, Xiang Ming	5.4827(9) 5.4626(5) 7.7267(7) 90 90.013(88) 90	231.41	293.00	0.101325	2017	10	
258390	P 1 21/n 1	La Nd Ni Mn O6	Ba2LaRuO6(mcl)	Lin, Hui; Shi, Xin Xin; Chen, Xiang Ming	5.4675(9) 5.4659(6) 7.7183(5) 90 90.024(85) 90	230.66	293.00	0.101325	2017	10	
258391	P 1 21/n 1	La Sm Ni Mn O6	Ba2LaRuO6(mcl)	Lin, Hui; Shi, Xin Xin; Chen, Xiang Ming	5.4406(6) 5.4763(3) 7.6965(2) 90 90.035(23) 90	229.31	293.00	0.101325	2017	10
