Repository: RAMP-Labs/ApprOxiMate

# ApprOxiMate

ApprOxiMate is a Python package for charge balancing inorganic chemical
formulae and generating oxidation-state-aware descriptors for materials
informatics workflows.

The project combines a charge-balancing routine with feature engineering
modules for valence structure, elemental properties, ionic radii,
electronegativity, magnetic moments, and related composition statistics.
It is designed for use in notebooks and machine-learning pipelines where
oxidation states provide useful chemical context beyond formula-only
descriptors.

File: ICSD_Data_CollCodes/Orthorhombic.txt (part 1 of 4)
CollectionCode	HMS	StructuredFormula	StructureType	Authors	CellParameter	CellVolume	Temperature	Pressure	PublicationYear	Quality	
2435	C m c m	Rb2 (Mn F5) (H2 O)	Rb2MnF5H2O	Bukovec, P.; Kaucic, V.	9.383(2) 8.214(3) 8.348(2) 90. 90. 90.	643.40	293.00	0.101325	1978	10	
8541	P b c m	Mn4 (Mn5 Bi) (Se O3)8 Cl5		Kovrugin, Vadim M.; Colmont, Marie; Siidra, Oleg I.; Charkin, Dmitry O.; Aliev, Almaz; Krivovichev, Sergey V.; Mentré, Olivier	10.7914(2) 15.9782(3) 17.5682(3) 90 90 90	3029.23	293.00	0.101325	2019	10	
9689	P b n m	Mg0.75 Fe1.10 Mn0.15 Si O4	Mg2SiO4	Smyth, J.R.; Hazen, R.M.	4.798(1) 10.387(1) 6.055(1) 90. 90. 90.	301.76	293.00	0.101325	1973	10	
9690	P b n m	Mg0.75 Fe1.10 Mn0.15 Si O4	Mg2SiO4	Smyth, J.R.; Hazen, R.M.	4.809(1) 10.419(1) 6.080(1) 90. 90. 90.	304.64	573.00	0.101325	1973	10	
9691	P b n m	Mg0.75 Fe1.10 Mn0.15 Si O4	Mg2SiO4	Smyth, J.R.; Hazen, R.M.	4.822(1) 10.456(1) 6.101(1) 90. 90. 90.	307.61	873.00	0.101325	1973	10	
9692	P b n m	Mg0.75 Fe1.10 Mn0.15 Si O4	Mg2SiO4	Smyth, J.R.; Hazen, R.M.	4.838(1) 10.492(1) 6.136(1) 90. 90. 90.	311.47	1173.00	0.101325	1973	10	
12140	P b c n	(Mn0.97 Ti0.03) (Ta0.64 Nb0.36)2 O6	Nb2FeO6	Grice, J.D.; Ferguson, R.B.; Hawthorne, F.C.	14.413(3) 5.760(1) 5.084(1) 90. 90. 90.	422.07	293.00	0.101325	1976	10	
12141	P b c n	Ta0.42 Mn0.30 Nb0.24 Ti0.02 O2	α−PbO2	Grice, J.D.; Ferguson, R.B.; Hawthorne, F.C.	4.785(2) 5.758(2) 5.160(2) 90. 90. 90.	142.17	293.00	0.101325	1976	10	
14567	P n m a	Sr (Mn0.2 Nb0.8) (O2.6 N0.4)	LaZrO2N	Kim, Young-Il; Avdeev, Maxim	5.70547(7) 8.0869(1) 5.6985(1) 90. 90. 90.	262.93	293.00	0.101325	2020	10	
14568	P n m a	Sr (Mn0.2 Ta0.8) (O2.6 N0.4)	LaZrO2N	Kim, Young-Il; Avdeev, Maxim	5.70377(5) 8.05796(7) 5.71410(5) 90. 90. 90.	262.63	293.00	0.101325	2020	10	
14711	P b n m	La0.5 Sr0.5 Mn0.5 Cr0.5 O3	GdFeO3	Kallel, Nabil; Hazzez, Mohamed; Ihzaz, Nejib	5.4446(9) 5.4183(6) 7.6696(18) 90. 90. 90.	226.26	10.00	0.101325	2019	10	
14712	P b n m	La0.5 Sr0.5 Mn0.5 Cr0.5 O3	GdFeO3	Kallel, Nabil; Hazzez, Mohamed; Ihzaz, Nejib	5.4993(7) 5.4473(8) 7.7127(18) 90. 90. 90.	231.04	293.00	0.101325	2019	10	
18575	P n m a	La0.5 Sr0.5 Mn0.5 Rh0.5 O3	GdFeO3	Hasanli, Nijat; Scrimshire, Alex; Bingham, Paul A.; Palgrave, Robert G.; Hayward, Michael A.	5.4830(1) 7.7769(1) 5.5364(1) 90. 90. 90.	236.08	293.00	0.101325	2020	10	
19781	P n n m	(Al1.81 Mn0.16 Fe0.03) (Si O4) O	Al2SiO5-[orh,oP36]	Arima, Hiroshi; Tani, Yuki; Sugiyama, Kazumasa; Yoshiasa, Akira	7.8538(9) 7.9463(9) 5.5867(6) 90. 90. 90.	348.66	293.00	0.101325	2018	10	
21419	P n m a	(Dy0.55 Sr0.45) (Mn0.8 Fe0.2) O3	GdFeO3	Yadagiri, K.; Nithya, R.	5.4190(7) 7.6359(11) 5.4033(7) 90.0 90.0 90.0	223.58	293.00	0.101325	2016	10	
22924	F d d d Z	Li3 Mg2 Ta0.999 Mn0.001 O6		Wang, Shaoying; Sun, Qi; Liang, Jia; Sun, Liangling; Devakumar, Balaji; Huang, Xiaoyong	8.8646(7) 5.80612(30) 17.4012(10) 90. 90. 90.	895.62	293.00	0.101325	2020	10	
24925	P b n m	Eu0.65 Sr0.35 Mn0.7 Fe0.3 O3	GdFeO3	Abdel-Latif, I.A.	5.4183(5) 5.4725(5) 7.6630(7) 90. 90. 90.	227.22	293.00	0.101325	2016	10	
25897	F d d d Z	K11 Mn21 Ge32 O86 (O H)9 (H2 O)		Smart, Megan M.; McMillen, Colin D.; Ivey, Kimberly; Kolis, Joseph W.	13.2676(8) 17.6436(11) 76.293(5) 90 90 90	17859.29	297.00	0.101325	2020	10	
25987	P n m a	(Pb0.5 Sr0.5) Mn B O4	α−PbAlBO4	Head, Jake; Manuel, Pascal; Orlandi, Fabio; Jeong, Minki; Lees, Martin R.; Li, Rukang; Greaves, Colin	6.31306(9) 5.97078(6) 8.87951(9) 90. 90. 90.	334.71	300.00	0.101325	2020	10	
25988	P n m a	(Pb0.5 Sr0.5) Mn B O4	α−PbAlBO4	Head, Jake; Manuel, Pascal; Orlandi, Fabio; Jeong, Minki; Lees, Martin R.; Li, Rukang; Greaves, Colin	6.2989(1) 5.96542(7) 8.8742(1) 90. 90. 90.	333.45	1.50	0.101325	2020	10	
29999	P b c n	(Fe0.01 Mn0.99) (Nb0.56 Ta1.44) O6	Nb2FeO6	Liu, Yungui; Huang, Shengxuan; Li, Xiang; Song, Haipeng; Xu, Jingui; Zhang, Dongzhou; Wu, Xiang	14.4162(8) 5.7572(3) 5.0850(2) 90 90 90	422.03	300.00	0.101325	2020	10	
32801	P b n m	La0.65 Ca0.3 Li0.05 Mn O3	GdFeO3	Verma, Mukesh Kumar; Sharma, Narayan Dutt; Sharma, Suman; Choudhary, Nisha; Singh, Devinder	5.4694(3) 5.4527(3) 7.7019(4) 90. 90. 90.	229.69	293.00	0.101325	2020	10	
32802	P b n m	La0.65 Ca0.25 Li0.1 Mn O3	GdFeO3	Verma, Mukesh Kumar; Sharma, Narayan Dutt; Sharma, Suman; Choudhary, Nisha; Singh, Devinder	5.4754(3) 5.4568(3) 7.7100(4) 90. 90. 90.	230.36	293.00	0.101325	2020	10	
32803	P b n m	La0.65 Ca0.2 Li0.15 Mn O3	GdFeO3	Verma, Mukesh Kumar; Sharma, Narayan Dutt; Sharma, Suman; Choudhary, Nisha; Singh, Devinder	5.4857(2) 5.4658(2) 7.7264(3) 90. 90. 90.	231.67	293.00	0.101325	2020	10	
37286	P b n m	Gd0.5 Sr0.5 Fe0.5 Mn0.5 O3	GdFeO3	Sarkar, Antara; Das, Anirban; Ash, Soumen; Shankar P N, Ravi; Bhattacharyya, Kaustava; Ganguli, Ashok K.	5.423(1) 5.417(1) 7.649(1) 90. 90. 90.	224.70	293.00	0.101325	2021	10	
37287	P b n m	Nd0.5 Sr0.5 Fe0.5 Mn0.5 O3	GdFeO3	Sarkar, Antara; Das, Anirban; Ash, Soumen; Shankar P N, Ravi; Bhattacharyya, Kaustava; Ganguli, Ashok K.	5.4412(2) 5.4151(1) 7.72114(1) 90. 90. 90.	227.50	293.00	0.101325	2021	10	
37288	P b n m	Pr0.5 Sr0.5 Fe0.5 Mn0.5 O3	GdFeO3	Sarkar, Antara; Das, Anirban; Ash, Soumen; Shankar P N, Ravi; Bhattacharyya, Kaustava; Ganguli, Ashok K.	5.4695(1) 5.4287(1) 7.7340(1) 90. 90. 90.	229.64	293.00	0.101325	2021	10	
40625	P b c n	Pb2 (Mn0.68 Fe0.32)2 Si2 O9	Pb2Fe2Si2O9	Moore, P.B.; Sen Gupta, P.K.; Shen, J.; Schlemper, E.O.	6.961(2) 11.018(3) 9.964(5) 90. 90. 90.	764.20	293.00	0.101325	1991	10	
40733	P b n m	Mg1.064 Fe0.902 Mn0.034 (Si O4)	Mg2SiO4	Princivalle, F.; Secco, L.	4.7901(8) 10.3475(8) 6.0423(6) 90. 90. 90.	299.49	293.00	0.101325	1985	10	
40734	P b n m	Mg0.347 Fe1.548 Mn0.105 (Si O4)	Mg2SiO4	Princivalle, F.; Secco, L.	4.8207(10) 10.4712(8) 6.0933(13) 90. 90. 90.	307.58	293.00	0.101325	1985	10	
40735	P b n m	Mg0.145 Fe1.742 Mn0.113 (Si O4)	Mg2SiO4	Princivalle, F.; Secco, L.	4.8256(5) 10.4959(6) 6.0960(6) 90. 90. 90.	308.76	293.00	0.101325	1985	10	
40736	P b n m	Mg0.136 Fe1.741 Mn0.123 (Si O4)	Mg2SiO4	Princivalle, F.; Secco, L.	4.8269(7) 10.5095(8) 6.0980(14) 90. 90. 90.	309.34	293.00	0.101325	1985	10	
40737	P b n m	Mg0.105 Fe1.741 Mn0.121 (Si O4)	Mg2SiO4	Princivalle, F.; Secco, L.	4.8245(5) 10.5084(7) 6.0996(6) 90. 90. 90.	309.24	293.00	0.101325	1985	10	
40738	P b n m	Mg0.075 Fe1.791 Mn0.134 (Si O4)	Mg2SiO4	Princivalle, F.; Secco, L.	4.8267(4) 10.5084(6) 6.1028(6) 90. 90. 90.	309.54	293.00	0.101325	1985	10	
51009	P b n m	(La0.667 Ca0.333) (Mn0.99 In0.01) O3	GdFeO3	Sanchez, M.C.; Blasco, J.; Garcia, J.; Stankiewicz, J.; de Teresa, J.M.; Ibarra, M.R.	5.4730(1) 5.4602(1) 7.7134(9) 90. 90. 90.	230.50	293.00	0.101325	1998	10	
51010	P b n m	(La0.667 Ca0.333) (Mn0.97 In0.03) O3	GdFeO3	Sanchez, M.C.; Blasco, J.; Garcia, J.; Stankiewicz, J.; de Teresa, J.M.; Ibarra, M.R.	5.4759(1) 5.4641(1) 7.7224(1) 90. 90. 90.	231.06	293.00	0.101325	1998	10	
51011	P b n m	(La0.667 Ca0.333) (Mn0.95 In0.05) O3	GdFeO3	Sanchez, M.C.; Blasco, J.; Garcia, J.; Stankiewicz, J.; de Teresa, J.M.; Ibarra, M.R.	5.4855(2) 5.4764(3) 7.7408(8) 90. 90. 90.	232.54	293.00	0.101325	1998	10	
51012	P b n m	(La0.667 Ca0.333) (Mn0.93 In0.07) O3	GdFeO3	Sanchez, M.C.; Blasco, J.; Garcia, J.; Stankiewicz, J.; de Teresa, J.M.; Ibarra, M.R.	5.4905(1) 5.4851(8) 7.7521(1) 90. 90. 90.	233.46	293.00	0.101325	1998	10	
51173	P n m a	(La0.1 Ca0.9) ((Mn0.95 Ge0.05) O3)	GdFeO3	Taguchi, H.; Sonoda, M.; Nagao, M.	5.3074(2) 7.4951(2) 5.3021(2) 90. 90. 90.	210.91	293.00	0.101325	1998	10	
51174	P n m a	(La0.1 Ca0.9) ((Mn0.9 Ge0.1) O3)	GdFeO3	Taguchi, H.; Sonoda, M.; Nagao, M.	5.3067(2) 7.4927(3) 5.3011(2) 90. 90. 90.	210.78	293.00	0.101325	1998	10	
51401	I m m a	(La0.69 Pb0.31) (Mn0.62 Ti0.38) O3	BaPbO3(oI20)	Nalini, G.; Sahana, M.; Hegde, M.S.; Guru Row, T.N.	7.817(3) 5.541(2) 5.509(2) 90. 90. 90.	238.62	293.00	0.101325	2001	10	
54773	P n m a	Pb Mn (V O4) (O H)	PbMnVO4(OH)	Kolitsch, Uwe	7.646(2) 6.1790(10) 9.507(2) 90.00 90.00 90.00	449.15	293.00	0.101325	2001	10	
54869	P n n m	(Mn0.773 Fe0.069 Al0.158) (Al0.962 Mn0.035 Fe0.003) Si O5	Al2SiO5-[orh,oP36]	Schreyer, W.; Bernhardt, H.J.; Fransolet, A.M.; Armbruster, T.	8.001(3) 8.101(3) 5.629(2) 90. 90. 90.	364.85	293.00	0.101325	2004	10	
55833	P b n m	(La0.67 Ca0.33) (Mn0.894 Fe0.106) O3.05	GdFeO3	Kundaliya, D.C.; Vij, R.; Kulkarni, R.G.; Tulapurkar, A.A.; Pinto, R.; Malik, S.K.; Yelon, W.B.	5.475(2) 5.462(2) 7.716(2) 90. 90. 90.	230.74	293.00	0.101325	2003	10	
56636	P n m a	(La0.7 Ca0.17 Sr0.13) (Mn O3)	GdFeO3	Radaelli, P.G.; Iannone, G.; Marezio, M.; Hwang, H.Y.; Cheong, S.-W.; Jorgensen, J.D.; Argyriou, D.N.	5.4563(1) 7.7129(2) 5.4901(1) 90. 90. 90.	231.04	1.60	0.101325	1997	10	
56637	P n m a	(La0.7 Ca0.13 Sr0.17) (Mn O3)	GdFeO3	Radaelli, P.G.; Iannone, G.; Marezio, M.; Hwang, H.Y.; Cheong, S.-W.; Jorgensen, J.D.; Argyriou, D.N.	5.4572(1) 7.7145(2) 5.4968(1) 90. 90. 90.	231.41	1.60	0.101325	1997	10	
59183	P n m a	Ba Mn0.2 Nb0.8 O2.6 N0.4	LaZrO2N	Kim, Young-Il; Avdeev, Maxim	5.82339(4) 8.24976(5) 5.83275(4) 90. 90. 90.	280.22	293.00	0.101325	2022	10	
59184	P n m a	Ba Mn0.2 Ta0.8 O2.6 N0.4	LaZrO2N	Kim, Young-Il; Avdeev, Maxim	5.81747(5) 8.22710(6) 5.82518(6) 90. 90. 90.	278.80	293.00	0.101325	2022	10	
59665	I m a 2	Sr Ca Mn Ga O5	Ca2AlFeO5	Battle, P.D.; Bell, A.M.T.; Blundell, S.J.; Coldea, A.I.; Gallon, D.J.; Pratt, F.L.; Rosseinsky, M.J.; Steer, C.A.	15.7817(6) 5.4925(2) 5.3196(2) 90. 90. 90.	461.11	290.00	0.101325	2002	10	
59666	I m a 2	Sr Ca Mn Ga O5	Ca2AlFeO5	Battle, P.D.; Bell, A.M.T.; Blundell, S.J.; Coldea, A.I.; Gallon, D.J.; Pratt, F.L.; Rosseinsky, M.J.; Steer, C.A.	15.7705(2) 5.48090(7) 5.30562(6) 90. 90. 90.	458.60	2.00	0.101325	2002	10	
62362	I m m a	Mn Fe F5 (H2 O)2	Fe2F5(H2O)2	Laligant, Y.; Pannetier, J.; le Blanc, M.; Labbe, P.H.; Heger, G.; Ferey, G.	7.5635(2) 10.901(1) 6.7319(2) 90. 90. 90.	555.04	293.00	0.101325	1987	10	
67668	P m m m	Y0.957 Ba1.988 Cu2.912 Mn0.088 O6.989	YBa2Cu3O7-x	Saini, N.L.; Garg, K.B.; Rajagopal, H.; Sequeira, A.	3.827(1) 3.884(1) 11.677(3) 90. 90. 90.	173.57	293.00	0.101325	1992	10	
69235	A 2 a a	Bi Pb Sr2 Mn O6		Tarascon, J.M.; le Page, Y.; McKinnon, W.R.; Ramesh, R.; Eibschuetz, M.; Tselepis, E.; Wang, E.; Hull, G.W.jr.	5.331 5.399(1) 23.7510(20) 90. 90. 90.	683.60	293.00	0.101325	1990	10	
70905	P b n m	La0.75 Ca0.2 Na0.05 Mn O3	GdFeO3	Bouzidi, Souhir; Gdaiem, Mohamed Amara; Rebaoui, S.; Dhahri, J.; Hlil, E.K.	5.492(6) 5.468(9) 7.733(5) 90. 90. 90.	232.22	293.00	0.101325	2020	10	
70906	P b n m	La0.75 Ca0.15 Na0.1 Mn O3	GdFeO3	Bouzidi, Souhir; Gdaiem, Mohamed Amara; Rebaoui, S.; Dhahri, J.; Hlil, E.K.	5.499(1) 5.471(1) 7.737(2) 90. 90. 90.	232.77	293.00	0.101325	2020	10	
71517	C m c m	Tl2 (Mn F5) (H2 O)	Rb2MnF5H2O	Nunez, P.; Tressaud, A.; Darriet, J.; Hagenmuller, P.; Hahn, G.; Frenzen, G.; Massa, W.; Babel, D.; Boireau, A.; Soubeyroux, J.L.	9.688(2) 8.002(1) 8.339(1) 90. 90. 90.	646.47	293.00	0.101325	1992	10	
71518	C m c m	Tl2 (Mn F5) (H2 O)	Rb2MnF5H2O	Nunez, P.; Tressaud, A.; Darriet, J.; Hagenmuller, P.; Hahn, G.; Frenzen, G.; Massa, W.; Babel, D.; Boireau, A.; Soubeyroux, J.L.	9.526(2) 7.861(1) 8.317(1) 90. 90. 90.	622.81	30.00	0.101325	1992	10	
73745	P n m a	Ba Pb1.5 (Mn6 Al2) O16		Teichert, A.; Müller-Buschbaum, Hk.	9.219(3) 2.8285(12) 12.113(3) 90. 90. 90.	315.86	293.00	0.101325	1993	10	
74005	P b c a	Ca (Ca0.67 Mn0.33) (H Si O4) (O H)	Ca2SiO3(OH)2	Dai, Y.-S.; Harlow, G.E.; McGhie, A.R.	9.398(1) 9.139(2) 10.535(2) 90. 90. 90.	904.83	293.00	0.101325	1993	10	
75036	I m m m	Ba (Mn0.36 Mg0.64) Nd2 O5	BaNd2NiO5	Kluever, E.; Müller-Buschbaum, Hk.	3.8472(4) 5.9552(9) 11.8048(7) 90. 90. 90.	270.46	293.00	0.101325	1994	10	
77311	P n n m	(Mg1.33 Mn1.49 Sb0.17) (B O3) O2	(Mg,Mn,Sb)3BO3O2	Bovin, J.O.; Carlsson, A.; Sjoevall, R.; Thomasson, R.; Norrestam, R.; Soetofte, I.	37.384(11) 12.568(3) 6.200(2) 90. 90. 90.	2913.02	293.00	0.101325	1996	10	
78324	A m a a	Bi Pb Sr2 Mn O6	BiPbSr2MnO6	Levy, D.; Fu, W.T.; Ijdo, D.J.W.; Catti, M.	5.3204(3) 5.3796(3) 23.7140(10) 90. 90. 90.	678.73	293.00	0.101325	1994	10	
80157	I m m a	Mn V F5 (H2 O)2	Fe2F5(H2O)2	Leroux, F.; Mar, A.; Guyomard, D.; Piffard, Y.	7.611(1) 10.892(1) 6.704(1) 90. 90. 90.	555.75	293.00	0.101325	1995	10	
80910	P b n m	(Pr0.7 Ca0.2 Sr0.1) Mn O3	GdFeO3	Caignaert, V.; Suard, E.; Maignan, A.; Simon, C.; Raveau, B.	5.4364(3) 5.4462(3) 7.6755(4) 90. 90. 90.	227.25	1.70	0.101325	1995	10	
80911	P b n m	(Pr0.7 Ca0.2 Sr0.1) Mn O3	GdFeO3	Caignaert, V.; Suard, E.; Maignan, A.; Simon, C.; Raveau, B.	5.4363(3) 5.4462(3) 7.6768(4) 90. 90. 90.	227.29	50.00	0.101325	1995	10	
80912	P b n m	(Pr0.7 Ca0.2 Sr0.1) Mn O3	GdFeO3	Caignaert, V.; Suard, E.; Maignan, A.; Simon, C.; Raveau, B.	5.4369(3) 5.4467(3) 7.6799(4) 90. 90. 90.	227.43	100.00	0.101325	1995	10	
80913	P b n m	(Pr0.7 Ca0.2 Sr0.1) Mn O3	GdFeO3	Caignaert, V.; Suard, E.; Maignan, A.; Simon, C.; Raveau, B.	5.4390(4) 5.4521(4) 7.6839(5) 90. 90. 90.	227.86	150.00	0.101325	1995	10	
80914	P b n m	(Pr0.7 Ca0.2 Sr0.1) Mn O3	GdFeO3	Caignaert, V.; Suard, E.; Maignan, A.; Simon, C.; Raveau, B.	5.4356(3) 5.4549(3) 7.6936(5) 90. 90. 90.	228.12	293.00	0.101325	1995	10	
82298	P n m a	(La0.1 Ca0.9) (Mn0.8 Ti0.2) O3	GdFeO3	Taguchi, H.; Sonoda, M.; Nagao, M.; Kido, H.	5.3370(2) 7.5322(3) 5.3267(2) 90. 90. 90.	214.13	293.00	0.101325	1996	10	
82299	P n m a	(La0.1 Ca0.9) (Mn0.6 Ti0.4) O3	GdFeO3	Taguchi, H.; Sonoda, M.; Nagao, M.; Kido, H.	5.3682(2) 7.5699(3) 5.3503(2) 90. 90. 90.	217.42	293.00	0.101325	1996	10	
82300	P n m a	(La0.1 Ca0.9) (Mn0.4 Ti0.6) O3	GdFeO3	Taguchi, H.; Sonoda, M.; Nagao, M.; Kido, H.	5.3994(5) 7.5984(7) 5.3742(4) 90. 90. 90.	220.49	293.00	0.101325	1996	10	
82301	P n m a	(La0.1 Ca0.9) (Mn0.2 Ti0.8) O3	GdFeO3	Taguchi, H.; Sonoda, M.; Nagao, M.; Kido, H.	5.4371(2) 7.6462(3) 5.3969(2) 90. 90. 90.	224.37	293.00	0.101325	1996	10	
82302	P n m a	(La0.1 Ca0.9) (Mn0.1 Ti0.9) O3	GdFeO3	Taguchi, H.; Sonoda, M.; Nagao, M.; Kido, H.	5.4527(2) 7.6570(2) 5.4060(1) 90. 90. 90.	225.71	293.00	0.101325	1996	10	
82821	P b n m	((La0.96 Tb0.04)0.667 Ca0.333) Mn O3	GdFeO3	Blasco, J.; Garcia, J.; de Teresa, J.M.; Ibarra, M.R.; Algarabel, P.A.; Marquina, C.	5.4676(2) 5.4559(1) 7.7075(2) 90. 90. 90.	229.92	293.00	0.101325	1996	10	
82822	P b n m	((La0.925 Tb0.075)0.667 Ca0.333) Mn O3	GdFeO3	Blasco, J.; Garcia, J.; de Teresa, J.M.; Ibarra, M.R.; Algarabel, P.A.; Marquina, C.	5.4613(1) 5.4540(1) 7.7024(1) 90. 90. 90.	229.42	293.00	0.101325	1996	10	
82823	P b n m	((La0.85 Tb0.15)0.667 Ca0.333) Mn O3	GdFeO3	Blasco, J.; Garcia, J.; de Teresa, J.M.; Ibarra, M.R.; Algarabel, P.A.; Marquina, C.	5.4517(2) 5.4544(2) 7.6927(2) 90. 90. 90.	228.75	293.00	0.101325	1996	10	
82824	P b n m	((La0.75 Tb0.25)0.667 Ca0.333) Mn O3	GdFeO3	Blasco, J.; Garcia, J.; de Teresa, J.M.; Ibarra, M.R.; Algarabel, P.A.; Marquina, C.	5.4400(1) 5.4552(1) 7.6826(2) 90. 90. 90.	227.99	293.00	0.101325	1996	10	
82825	P b n m	((La0.67 Tb0.33)0.667 Ca0.333) Mn O3	GdFeO3	Blasco, J.; Garcia, J.; de Teresa, J.M.; Ibarra, M.R.; Algarabel, P.A.; Marquina, C.	5.4284(1) 5.4594(1) 7.6699(1) 90. 90. 90.	227.30	293.00	0.101325	1996	10	
82826	P b n m	((La0.5 Tb0.5)0.667 Ca0.333) Mn O3	GdFeO3	Blasco, J.; Garcia, J.; de Teresa, J.M.; Ibarra, M.R.; Algarabel, P.A.; Marquina, C.	5.4018(1) 5.4595(1) 7.6400(1) 90. 90. 90.	225.31	293.00	0.101325	1996	10	
82827	P b n m	((La0.25 Tb0.75)0.667 Ca0.333) Mn O3	GdFeO3	Blasco, J.; Garcia, J.; de Teresa, J.M.; Ibarra, M.R.; Algarabel, P.A.; Marquina, C.	5.3672(3) 5.4995(3) 7.5728(4) 90. 90. 90.	223.53	293.00	0.101325	1996	10	
83667	P 21 c n	Sr Mn2 (Si2 O7) (O H)2 (H2 O)	CaAl2Si2O7(OH)2H2O	Libowitzky, E.; Armbruster, T.	6.247(1) 9.034(1) 13.401(2) 90. 90. 90.	756.29	295.00	0.101325	1996	10	
83668	C m c m	Sr Mn2 (Si2 O7) (O H)2 (H2 O)	SrMn2(Si2O7)(OH)2(H2O)	Libowitzky, E.; Armbruster, T.	6.255(1) 9.067(1) 13.431(2) 90. 90. 90.	761.73	518.00	0.101325	1996	10	
83772	P 21 21 21	Ca Mn O (Si O3 (O H))	CaCu(AsO4)(OH)	Nyfeler, D.; Hoffmann, C.; Armbruster, T.; Kunz, M.; Libowitzky, E.	5.837(1) 7.211(1) 8.693(1) 90. 90. 90.	365.89	100.00	0.101325	1997	10	
83773	P 21 21 21	Ca Mn O (Si O3 (O H))	CaCu(AsO4)(OH)	Nyfeler, D.; Hoffmann, C.; Armbruster, T.; Kunz, M.; Libowitzky, E.	5.842(1) 7.228(1) 8.704(1) 90. 90. 90.	367.53	300.00	0.101325	1997	10	
83774	P 21 21 21	Ca Mn O (Si O3 (O H))	CaCu(AsO4)(OH)	Nyfeler, D.; Hoffmann, C.; Armbruster, T.; Kunz, M.; Libowitzky, E.	5.846(1) 7.248(1) 8.726(1) 90. 90. 90.	369.74	500.00	0.101325	1997	10	
85643	I m m a	(La0.167 Nd0.333 Sr0.5) (Mn O3)	BaPbO3(oI20)	Woodward, P.M.; Vogt, T.; Cox, D.E.; Arulraj, A.; Rao, C.N.R.; Karen, P.; Cheetham, A.K.	5.43844(7) 7.6477(1) 5.47610(7) 90. 90. 90.	227.76	293.00	0.101325	1998	10	
85645	I m m a	(Nd0.25 Sm0.25 Sr0.5) (Mn O3)	BaPbO3(oI20)	Woodward, P.M.; Vogt, T.; Cox, D.E.; Arulraj, A.; Rao, C.N.R.; Karen, P.; Cheetham, A.K.	5.42352(3) 7.62476(4) 5.46335(3) 90. 90. 90.	225.93	293.00	0.101325	1998	10	
85649	P n m a	(La0.25 Nd0.25 Ca0.5) (Mn O3)	GdFeO3	Woodward, P.M.; Vogt, T.; Cox, D.E.; Arulraj, A.; Rao, C.N.R.; Karen, P.; Cheetham, A.K.	5.4077(2) 7.6246(1) 5.4047(2) 90. 90. 90.	222.84	293.00	0.101325	1998	10	
85653	P n m a	(Sm0.25 Y0.25 Ca0.5) (Mn O3)	GdFeO3	Woodward, P.M.; Vogt, T.; Cox, D.E.; Arulraj, A.; Rao, C.N.R.; Karen, P.; Cheetham, A.K.	5.4254(3) 7.5042(3) 5.3341(2) 90. 90. 90.	217.17	293.00	0.101325	1998	10	
86580	P n m a	(Pr0.5 Ca0.5) (Mn0.95 Cr0.05) O3	GdFeO3	Damay, F.; Martin, C.; Maignan, A.; Hervieu, M.; Raveau, B.; Bouree, F.; Andre, G.	5.4076(1) 7.6217(2) 5.3983(1) 90. 90. 90.	222.49	300.00	0.101325	1998	10	
86581	P n m a	(Pr0.5 Ca0.5) (Mn0.95 Cr0.05) O3	GdFeO3	Damay, F.; Martin, C.; Maignan, A.; Hervieu, M.; Raveau, B.; Bouree, F.; Andre, G.	5.4016(1) 7.6082(2) 5.3875(1) 90. 90. 90.	221.41	10.00	0.101325	1998	10	
86765	I m m a	(Pr0.5 Sr0.41 Ca0.09) Mn O3	BaPbO3(oI20)	Damay, F.; Jirak, Z.; Hervieu, M.; Martin, C.; Maignan, A.; Raveau, B.; Andre, G.; Bouree, F.	5.4312(2) 7.6250(3) 5.4729(2) 90. 90. 90.	226.65	300.00	0.101325	1998	10	
86767	P m m n Z	(Pr0.5 Sr0.41 Ca0.09) Mn O3		Damay, F.; Jirak, Z.; Hervieu, M.; Martin, C.; Maignan, A.; Raveau, B.; Andre, G.; Bouree, F.	10.8884(3) 7.5145(2) 5.5131(2) 90. 90. 90.	451.09	10.00	0.101325	1998	10	
86835	P n m a	La0.7 Ca0.11 Sr0.19 Mn O3	GdFeO3	Rodriguez-Martinez, L.M.; Attfield, J.P.	5.4586(1) 7.7146(2) 5.5005(1) 90. 90. 90.	231.63	4.00	0.101325	1998	10	
89441	F m m m	Bi2 Sr2 Nb2 Mn O11.57		Yu, W.J.; Kim, Y.I.; Ha, D.H.; Lee, J.-H.; Park, Y.K.; Seong, S.; Hur, N.H.	5.5243(4) 5.5246(3) 32.99959(90) 90. 90. 90.	1007.13	293.00	0.101325	1999	10	
90166	P b n m	(La0.625 Ca0.35) Mn O (O1.9 F0.05)	GdFeO3	Guo, Y.-Q.; Tao, K.; Liu, Y.-C.; Zhou, H.-P.; Wappling, R.	5.490(7) 5.471(2) 7.731(4) 90. 90. 90.	232.21	293.00	0.101325	2000	10	
90167	P b n m	(La0.625 Ca0.35) Mn O (O1.85 F0.1)	GdFeO3	Guo, Y.-Q.; Tao, K.; Liu, Y.-C.; Zhou, H.-P.; Wappling, R.	5.487(5) 5.470(5) 7.727(9) 90. 90. 90.	231.92	293.00	0.101325	2000	10	
90168	P b n m	(La0.6 Ca0.4) Mn O (O1.775 F0.175)	GdFeO3	Guo, Y.-Q.; Tao, K.; Liu, Y.-C.; Zhou, H.-P.; Wappling, R.	5.463 5.455(3) 7.713(1) 90. 90. 90.	229.85	293.00	0.101325	2000	10	
91573	P n m a	(Ca0.5 La0.5) (Mn0.5 Ru0.5) O3	GdFeO3	Horikubi, T.; Kamegashira, N.	5.5316(1) 7.7530(2) 5.4775(1) 90. 90. 90.	234.91	293.00	0.101325	2000	10	
92948	P n m a	(La0.25 Pr0.75)0.7 Ca0.3 (Mn O3)	GdFeO3	Balagurov, A.M.; Pomjakushin, V.Yu.; Sheptyakov, D.V.; Aksenov, V.L.; Babushkina, N.A.; Belova, L.M.; Gorbenko, O.Yu.; Kaul, A.R.	5.45657(7) 7.69294(9) 5.44788(8) 90 90 90	228.69	293.00	0.101325	2001	10	
92949	P n m a	(La0.25 Pr0.75)0.7 Ca0.3 (Mn O3)	GdFeO3	Balagurov, A.M.; Pomjakushin, V.Yu.; Sheptyakov, D.V.; Aksenov, V.L.; Babushkina, N.A.; Belova, L.M.; Gorbenko, O.Yu.; Kaul, A.R.	5.44805(7) 7.67918(9) 5.43869(8) 90 90 90	227.54	15.00	0.101325	2001	10	
92950	P n m a	(La0.25 Pr0.75)0.7 Ca0.3 (Mn O3)	GdFeO3	Balagurov, A.M.; Pomjakushin, V.Yu.; Sheptyakov, D.V.; Aksenov, V.L.; Babushkina, N.A.; Belova, L.M.; Gorbenko, O.Yu.; Kaul, A.R.	5.45673(6) 7.69315(8) 5.44786(7) 90 90 90	228.70	293.00	0.101325	2001	10	
92951	P n m a	(La0.25 Pr0.75)0.7 Ca0.3 (Mn O3)	GdFeO3	Balagurov, A.M.; Pomjakushin, V.Yu.; Sheptyakov, D.V.; Aksenov, V.L.; Babushkina, N.A.; Belova, L.M.; Gorbenko, O.Yu.; Kaul, A.R.	5.44797(6) 7.69054(8) 5.43945(7) 90 90 90	227.90	15.00	0.101325	2001	10	
93011	P b n m	(La0.6 Sr0.1 Ca0.3) (Mn O3)	GdFeO3	Liu, R.-S.; Shen, C.H.; Hu, S.F.	5.4527(1) 5.4814(1) 7.6976(2) 90 90 90	230.07	293.00	0.101325	2001	10	
93365	P b n m	(Nd1.33 Na0.66) (Mn0.66 Ti1.34) O6	GdFeO3	Martin, P.; Lopez, M.L.; Ruiz, A.I.; Veiga, M.L.; Pico, C.	5.438(8) 5.457(7) 7.680(9) 90 90 90	227.91	293.00	0.101325	2001	10	
93366	P b n m	Nd1.33 Na0.66 Mn0.66 Ti1.34 O6	GdFeO3	Martin, P.; Lopez, M.L.; Ruiz, A.I.; Veiga, M.L.; Pico, C.	5.456(8) 5.484(9) 7.702(5) 90 90 90	230.45	293.00	0.101325	2001	10	
93496	I m m a	La Ba In Mn O6	BaPbO3(oI20)	Battle, P.D.; Coldea, A.I.; Jordan, N.A.; Rosseinsky, M.J.; Singleton, J.	5.6944(3) 8.0548(4) 5.6826(3) 90 90 90	260.65	293.00	0.101325	2001	10	
93497	I m m a	(La1.2 Ba0.8) In Mn O6	BaPbO3(oI20)	Battle, P.D.; Coldea, A.I.; Jordan, N.A.; Rosseinsky, M.J.; Singleton, J.	5.6686(2) 8.0397(4) 5.6860(3) 90 90 90	259.13	293.00	0.101325	2001	10	
93498	P n m a	(La1.2 Sr0.8) In Mn O6	GdFeO3	Battle, P.D.; Coldea, A.I.; Jordan, N.A.; Rosseinsky, M.J.; Singleton, J.	5.6387(2) 7.9664(3) 5.6460(2) 90 90 90	253.62	293.00	0.101325	2001	10	
93850	P b n m	(Pr1.333 Na0.667) (Mn0.667 Ti1.333) O6	GdFeO3	Martin, P.; Ruiz, A.I.; Campo, J.; Lopez, M.L.; Veiga, M.L.; Pico, C.	5.4539(6) 5.4490(3) 7.6944(3) 90 90 90	228.66	293.00	0.101325	2001	10	
93851	P b n m	(Pr1.333 Na0.667) (Mn0.667 Ti1.333) O6	GdFeO3	Martin, P.; Ruiz, A.I.; Campo, J.; Lopez, M.L.; Veiga, M.L.; Pico, C.	5.441(1) 5.440(4) 7.713(6) 90 90 90	228.30	293.00	0.101325	2001	10	
93853	P b n m	(Nd1.45 Na0.55) (Mn0.55 Ti1.45) O6	GdFeO3	Martin, P.; Ruiz, A.I.; Campo, J.; Lopez, M.L.; Veiga, M.L.; Pico, C.	5.426(1) 5.435(6) 7.694(4) 90 90 90	226.90	293.00	0.101325	2001	10	
95466	P b n m	(La0.6 Ba0.1 Ca0.3) Mn O3	GdFeO3	Liu, R.-S.; Shen, C.H.; Hu, S.F.; Chen, J.-M.	5.4764(3) 5.5076(4) 7.7267(5) 90 90 90	233.05	293.00	0.101325	2002	10	
96082	I b m m	((Nd0.125 Sm0.875)0.5 Sr0.5) Mn O3	BaPbO3(oI20)	Kuriki, A.; Moritomo, Y.; Machida, A.; Nishibori, E.; Takata, M.; Sakata, M.; Ohishi, Y.; Shimomura, O.; Nakamura, A.	5.443(1) 5.416(1) 7.615(2) 90 90 90	224.48	300.00	0.101325	2002	10	
96083	I b m m	((Nd0.125 Sm0.875)0.5 Sr0.5) Mn O3	BaPbO3(oI20)	Kuriki, A.; Moritomo, Y.; Machida, A.; Nishibori, E.; Takata, M.; Sakata, M.; Ohishi, Y.; Shimomura, O.; Nakamura, A.	5.410(1) 5.371(1) 7.548(1) 90 90 90	219.32	300.00	4190.0	2002	10	
96908	P n m a	(La0.425 Pr0.2 Ca0.375) (Mn O3)	GdFeO3	Collado, J.A.; Frontera, C.; Garcia Munoz, J.L.; Ritter, C.; Brunelli, M.; Aranda, M.A.G.	5.44301(5) 7.68546(6) 5.44900(5) 90 90 90	227.94	293.00	0.101325	2003	10	
96909	P n m a	(La0.275 Pr0.35 Ca0.375) (Mn O3)	GdFeO3	Collado, J.A.; Frontera, C.; Garcia Munoz, J.L.; Ritter, C.; Brunelli, M.; Aranda, M.A.G.	5.44105(7) 7.67594(8) 5.43977(6) 90 90 90	227.19	293.00	0.101325	2003	10	
98342	P n m a	(Nd0.7 Ba0.1 Sr0.2) (Mn O3)	GdFeO3	Suard, E.; Fauth, F.; Martin, C.; Maignan, A.; Millange, F.; Keller, L.	5.4678(1) 7.7336(1) 5.4814(1) 90 90 90	231.79	293.00	0.101325	2003	10	
98343	P n m a	(Nd0.7 Ba0.1 Sr0.2) (Mn O3)	GdFeO3	Suard, E.; Fauth, F.; Martin, C.; Maignan, A.; Millange, F.; Keller, L.	5.4580(3) 7.7167(5) 5.4698(4) 90 90 90	230.38	1.50	0.101325	2003	10	
98344	P n m a	(Nd0.7 Ba0.2 Sr0.1) (Mn O3)	GdFeO3	Suard, E.; Fauth, F.; Martin, C.; Maignan, A.; Millange, F.; Keller, L.	5.4792(2) 7.7480(2) 5.4961(2) 90 90 90	233.33	293.00	0.101325	2003	10	
98345	P n m a	(Nd0.7 Ba0.2 Sr0.1) (Mn O3)	GdFeO3	Suard, E.; Fauth, F.; Martin, C.; Maignan, A.; Millange, F.; Keller, L.	5.4689(4) 7.7380(7) 5.4830(5) 90 90 90	232.03	1.50	0.101325	2003	10	
98346	P n m a	(Nd0.7 Ba0.25 Sr0.05) (Mn O3)	GdFeO3	Suard, E.; Fauth, F.; Martin, C.; Maignan, A.; Millange, F.; Keller, L.	5.4853(2) 7.7541(2) 5.5065(2) 90 90 90	234.21	293.00	0.101325	2003	10	
98347	P n m a	(Nd0.7 Ba0.25 Sr0.05) (Mn O3)	GdFeO3	Suard, E.; Fauth, F.; Martin, C.; Maignan, A.; Millange, F.; Keller, L.	5.4750(2) 7.7396(3) 5.4938(6) 90 90 90	232.80	1.50	0.101325	2003	10	
99378	P c c n	Pr2 Ca2 (Mn Ni O8)	CuLa2O4(oP28)	Han Duk-Kyun; Kim Sang-Hwan; Hong Kun-Pyo; Kwon Young-Uk; Kim Sung-Hyun; Lee Jeong-Soo	5.3625(2) 5.3663(2) 12.0857(1) 90 90 90	347.79	293.00	0.101325	2004	10	
99379	P c c n	Nd2 Ca2 (Mn Ni O8)	CuLa2O4(oP28)	Han Duk-Kyun; Kim Sang-Hwan; Hong Kun-Pyo; Kwon Young-Uk; Kim Sung-Hyun; Lee Jeong-Soo	5.3568(1) 5.3747(1) 12.0182(2) 90 90 90	346.02	293.00	0.101325	2004	10	
99380	P c c n	Sm2 Ca2 (Mn Ni O8)	CuLa2O4(oP28)	Han Duk-Kyun; Kim Sang-Hwan; Hong Kun-Pyo; Kwon Young-Uk; Kim Sung-Hyun; Lee Jeong-Soo	5.3673(1) 5.3405(1) 11.9038(1) 90 90 90	341.21	293.00	0.101325	2004	10	
99381	P c c n	Gd2 Ca2 (Mn Ni O8)	CuLa2O4(oP28)	Han Duk-Kyun; Kim Sang-Hwan; Hong Kun-Pyo; Kwon Young-Uk; Kim Sung-Hyun; Lee Jeong-Soo	5.3889(2) 5.3175(2) 11.8087(4) 90 90 90	338.38	293.00	0.101325	2004	10	
99560	P n m a	(La0.18 Pr0.42 Sr0.4) (Mn O3)	GdFeO3	Zemni, S.; Dhahri, Ja.; Cherif, K.; Dhahri, J.; Oumezzine, M.; Ghedira, M.; Vincent, H.	5.4627(2) 7.6742(2) 5.4922(3) 90 90 90	230.24	293.00	0.101325	2004	10	
99561	P n m a	(La0.06 Pr0.54 Sr0.4) (Mn O3)	GdFeO3	Zemni, S.; Dhahri, Ja.; Cherif, K.; Dhahri, J.; Oumezzine, M.; Ghedira, M.; Vincent, H.	5.4544(2) 7.6712(3) 5.4868(2) 90 90 90	229.58	293.00	0.101325	2004	10	
99693	P n m a	(Nd0.6 Mg0.1 Sr0.3) (Mn O3)	GdFeO3	Tseggai, M.; Mathieu, R.; Nordblad, P.; Tellgren, R.; Bau, L.V.; Nam, D.N.H.; Phuc, N.X.; Khiem, N.V.; Andre, G.; Bouree, F.	5.4521(2) 7.7046(3) 5.4647(2) 90 90 90	229.55	298.00	0.101325	2004	10	
99694	P n m a	(Nd0.6 Mg0.1 Sr0.3) ((Mn0.9 Mg0.1) O3)	GdFeO3	Tseggai, M.; Mathieu, R.; Nordblad, P.; Tellgren, R.; Bau, L.V.; Nam, D.N.H.; Phuc, N.X.; Khiem, N.V.; Andre, G.; Bouree, F.	5.4466(4) 7.7003(5) 5.4600(4) 90 90 90	228.99	298.00	0.101325	2004	10	
99695	P n m a	(Nd0.6 Mg0.1 Sr0.3) ((Mn0.8 Mg0.2) O3)	GdFeO3	Tseggai, M.; Mathieu, R.; Nordblad, P.; Tellgren, R.; Bau, L.V.; Nam, D.N.H.; Phuc, N.X.; Khiem, N.V.; Andre, G.; Bouree, F.	5.4424(5) 7.6919(7) 5.4523(5) 90 90 90	228.25	298.00	0.101325	2004	10	
100368	P n n m	Al1.920 Mn0.023 Fe0.057 (O (Si O4))	Al2SiO5-[orh,oP36]	Abs-Wurmbach, I.; Langer, K.; Seifert, F.; Tillmanns, E.	7.810(2) 7.915(2) 5.570(2) 90. 90. 90.	344.32	293.00	0.101325	1981	10	
100369	P n n m	Al1.756 Mn0.182 Fe0.062 (O (Si O4))	Al2SiO5-[orh,oP36]	Abs-Wurmbach, I.; Langer, K.; Seifert, F.; Tillmanns, E.	7.842(2) 7.940(2) 5.582(2) 90. 90. 90.	347.57	293.00	0.101325	1981	10	
100370	P n n m	Al1.562 Mn0.342 Fe0.096 (O (Si O4))	Al2SiO5-[orh,oP36]	Abs-Wurmbach, I.; Langer, K.; Seifert, F.; Tillmanns, E.	7.891(2) 7.988(2) 5.603(2) 90. 90. 90.	353.18	293.00	0.101325	1981	10	
100371	P n n m	Al1.302 Mn0.680 Fe0.018 (O (Si O4))	Al2SiO5-[orh,oP36]	Abs-Wurmbach, I.; Langer, K.; Seifert, F.; Tillmanns, E.	7.961(2) 8.053(2) 5.616(2) 90. 90. 90.	360.04	293.00	0.101325	1981	10	
111506	P c c a	Cs Mn Cl3 (H2 O)2	CsFeCl3(H2O)2	Xiao, Hui; Dang, Peipei; Yun, Xiaohan; Li, Guogang; Wei, Yi; Wei, Yi; Xiao, Xiao; Zhao, Yajie; Molokeev, Maxim S.; Cheng, Ziyong; Lin, Jun	9.0767(3) 7.9264(2) 11.4778(3) 90. 90. 90.	825.78	293.00	0.101325	2021	10	
113423	I m m a	Mn Cr F5 (H2 O)2	Fe2F5(H2O)2	Keerthisinghe, Navindra; Berseneva, Anna A.; Klepov, Vladislav V.; Morrison, Gregory; Zur Loye, Hans-Conrad	7.4651(4) 10.8195(5) 6.7317(3) 90 90 90	543.71	301.64	0.101325	2021	10	
113661	P b c n	K2 (Mn (Se O4) F3)		Zhu, Tianyu; Lee, Suheon; Zhang, Xinan; Yang, Haoming; Jin, Yong; Jin, Yanling; Choi, Kwang-Yong; Lü, Minfeng	11.0027(2) 8.5727(2) 7.30140(10) 90 90 90	688.68	293.00	0.101325	2021	10	
116950	P n m a	Mg5 (Mg1.48 Mn0.52) (Si8 O22) (O H)2	Mg7Si8O22(OH)2	Welch, Mark D.; Gatta, G. Diego; Rotiroti, Nicola	18.563(3) 17.951(4) 5.2747(12) 90. 90. 90.	1757.66	293.00	0.1	2011	10	
118053	P n m a	Ca2 (Fe0.78 Mn0.65) Al0.57 O4.95	Ca2AlFeO5	Stöber, Stefan; Redhammer, Günther; Schorr, Susan; Prokhnenko, Oleksandr; Pöllmann, Herbert	5.3188(1) 14.9044(5) 5.5155(2) 90. 90. 90.	437.23	293.00	0.101325	2013	10	
118054	P n m a	Ca2 Fe0.59 Mn0.57 Al0.84 O4.97	Ca2AlFeO5	Stöber, Stefan; Redhammer, Günther; Schorr, Susan; Prokhnenko, Oleksandr; Pöllmann, Herbert	5.3046(1) 14.7968(4) 5.5156(1) 90. 90. 90.	432.93	293.00	0.101325	2013	10	
118055	I 2 m b	Ca2 (Fe0.43 Mn0.43 Al1.14) O4.96	Ca2AlFeO5	Stöber, Stefan; Redhammer, Günther; Schorr, Susan; Prokhnenko, Oleksandr; Pöllmann, Herbert	5.2914(1) 14.6697(3) 5.5117(1) 90. 90. 90.	427.84	293.00	0.101325	2013	10	
118056	I 2 m b	Ca2 (Fe0.31 Mn0.31 Al1.38) O4.97	Ca2AlFeO5	Stöber, Stefan; Redhammer, Günther; Schorr, Susan; Prokhnenko, Oleksandr; Pöllmann, Herbert	5.2743(1) 14.5754(3) 5.4850(1) 90. 90. 90.	421.66	293.00	0.101325	2013	10	
118285	P m m n Z	Pr Mn As O0.95 F0.05		Wildman, Eve J.; Sher, Falak; Mclaughlin, Abbie C.	4.05896(1) 4.06201(1) 8.89399(2) 90. 90. 90.	146.64	10.00	0.101325	2015	10	
118286	P m m n Z	Pr Mn As O0.95 F0.05		Wildman, Eve J.; Sher, Falak; Mclaughlin, Abbie C.	4.059057(9) 4.061925(9) 8.89444(1) 90. 90. 90.	146.65	15.00	0.101325	2015	10	
118287	P m m n Z	Pr Mn As O0.95 F0.05		Wildman, Eve J.; Sher, Falak; Mclaughlin, Abbie C.	4.059149(9) 4.061887(9) 8.89482(1) 90. 90. 90.	146.65	20.00	0.101325	2015	10	
118288	P m m n Z	Pr Mn As O0.95 F0.05		Wildman, Eve J.; Sher, Falak; Mclaughlin, Abbie C.	4.059300(9) 4.061805(9) 8.89513(1) 90. 90. 90.	146.66	25.00	0.101325	2015	10	
118289	P m m n Z	Pr Mn As O0.95 F0.05		Wildman, Eve J.; Sher, Falak; Mclaughlin, Abbie C.	4.05953(1) 4.06161(1) 8.89546(1) 90. 90. 90.	146.67	30.00	0.101325	2015	10	
119080	P m c n	(Co0.385 Mn0.615) Pb2 W O6	Pb2MgWO6	Orlandi, Fabio; Righi, Lara; Mezzadri, Francesco; Manuel, Pascal; Khalyavin, Dmitry D.; Delmonte, Davide; Pernechele, Chiara; Cabassi, Riccardo; Bolzoni, Fulvio; Solzi, Massimo	8.01546(8) 5.73575(8) 11.51065(18) 90 90 90	529.19	293.00	0.101325	2016	10	
123020	I m m a	Cs (Mn0.02 Mo0.98) O2 F3		He, Shengan; Xu, Fanfan; Han, Tiantian; Lu, Zeqin; Wang, Wei; Peng, Jiaqing; Du, Fu; Yang, Fengli; Ye, Xinyu	5.52002(15) 6.49019(17) 14.1952(4) 90.0 90.0 90.0	508.55	293.00	0.101325	2020	10	
126175	F m m m	Pr0.5 Sr0.45 Ba0.05 Mn O3	(Sr,Pr)MnO3	Autret, C.; Martin, C.; Hervieu, M.; Maignan, A.; Raveau, B.; André, G.; Bourée, F.; Jirak, Z.	7.51864(5) 7.83675(5) 7.69854(6) 90. 90. 90.	453.61	10.00	0.101325	2003	10	
126176	F m m m	Pr0.5 Sr0.3 Ba0.2 Mn O3	(Sr,Pr)MnO3	Autret, C.; Martin, C.; Hervieu, M.; Maignan, A.; Raveau, B.; André, G.; Bourée, F.; Jirak, Z.	7.55505(7) 7.84912(7) 7.7424(1) 90. 90. 90.	459.13	10.00	0.101325	2003	10	
126177	F m m m	Pr0.5 Sr0.2 Ba0.3 Mn O3	(Sr,Pr)MnO3	Autret, C.; Martin, C.; Hervieu, M.; Maignan, A.; Raveau, B.; André, G.; Bourée, F.; Jirak, Z.	7.5844(2) 7.8495(2) 7.7706(2) 90. 90. 90.	462.61	10.00	0.101325	2003	10	
126179	F m m m	Pr0.5 Sr0.1 Ba0.4 Mn O3	(Sr,Pr)MnO3	Autret, C.; Martin, C.; Hervieu, M.; Maignan, A.; Raveau, B.; André, G.; Bourée, F.; Jirak, Z.	7.7157(2) 8.8285(2) 7.7320(2) 90. 90. 90.	526.69	10.00	0.101325	2003	10	
126603	A m a m	Pr (Sr0.1 Ca0.9)2 Mn2 O7	LaCa2Mn2O7	Blasco, J.; Cuartero, V.; Lafuerza, S.; Garcia-Munoz, J.L.; Fauth, F.; Subias, G.	5.41580(2) 5.46673(2) 19.28596(6) 90. 90. 90.	570.99	400.00	0.101325	2024	10	
126604	P b n m	Pr (Sr0.1 Ca0.9)2 Mn2 O7		Blasco, J.; Cuartero, V.; Lafuerza, S.; Garcia-Munoz, J.L.; Fauth, F.; Subias, G.	5.41459(2) 10.93164(3) 19.25521(6) 90. 90. 90.	1139.72	330.00	0.101325	2024	10	
126605	A m 2 m	Pr (Sr0.1 Ca0.9)2 Mn2 O7		Blasco, J.; Cuartero, V.; Lafuerza, S.; Garcia-Munoz, J.L.; Fauth, F.; Subias, G.	10.80877(3) 5.47501(1) 19.21826(6) 90. 90. 90.	1137.30	330.00	0.101325	2024	10	
126606	P n 21 m	Pr (Sr0.1 Ca0.9)2 Mn2 O7		Blasco, J.; Cuartero, V.; Lafuerza, S.; Garcia-Munoz, J.L.; Fauth, F.; Subias, G.	10.84510(2) 5.45824(1) 19.14861(4) 90. 90. 90.	1133.51	330.00	0.101325	2024	10	
128817	P n m a	La0.7 Y0.05 Ba0.25 Mn O3	GdFeO3	Mnefgui, Safa; Hcini, Sobhi; Guedri, Abdelbaki; Ghiloufi, Imed; Charguia, Raihane; Mimouni, Asmae; Dhahri, A.; Hjiri, M.; Omri, K.	5.4903(2) 7.7130(2) 5.492(2) 90. 90. 90.	232.57	293.00	0.101325	2024	10	
129352	P m m n Z	Gd2 Cu Zn Mn4 O12	NaNbO3(Pnmm)	Belik, Alexei A.	7.26357(2) 7.27678(2) 7.83344(2) 90. 90. 90.	414.04	100.00	0.101325	2024	10	
129353	P m m n Z	Gd2 Cu Zn Mn4 O12	NaNbO3(Pnmm)	Belik, Alexei A.	7.26357(2) 7.27678(2) 7.83344(2) 90. 90. 90.	414.04	295.00	0.101325	2024	10	
129432	P n a m	Pb0.9 Sr0.09 Mn B O4	α−PbAlBO4	Uribe-Rincón, Carla M.; Murshed, Mohammad Mangir; Gesing, Thorsten M.	6.5461(5) 8.7217(9) 5.9401(7) 90. 90. 90.	339.14	293.00	0.101325	2024	10	
129433	P n a m	Pb0.83 Sr0.17 Mn B O4	α−PbAlBO4	Uribe-Rincón, Carla M.; Murshed, Mohammad Mangir; Gesing, Thorsten M.	6.4648(8) 8.7736(14) 5.9483(11) 90. 90. 90.	337.39	293.00	0.101325	2024	10	
129434	P n a m	Pb0.7 Sr0.3 Mn B O4	α−PbAlBO4	Uribe-Rincón, Carla M.; Murshed, Mohammad Mangir; Gesing, Thorsten M.	6.4062(12) 8.8095(18) 5.9544(13) 90. 90. 90.	336.04	293.00	0.101325	2024	10	
129435	P n a m	Pb0.6 Sr0.4 Mn B O4	α−PbAlBO4	Uribe-Rincón, Carla M.; Murshed, Mohammad Mangir; Gesing, Thorsten M.	6.3604(15) 8.8370(24) 5.9608(15) 90. 90. 90.	335.04	293.00	0.101325	2024	10	
129436	P n a m	Pb0.5 Sr0.5 Mn B O4	α−PbAlBO4	Uribe-Rincón, Carla M.; Murshed, Mohammad Mangir; Gesing, Thorsten M.	6.3101(1) 8.8611(18) 5.9624(13) 90. 90. 90.	333.38	293.00	0.101325	2024	10	
129437	P n a m	Pb0.4 Sr0.6 Mn B O4	α−PbAlBO4	Uribe-Rincón, Carla M.; Murshed, Mohammad Mangir; Gesing, Thorsten M.	6.2698(10) 8.8882(15) 5.9661(10) 90. 90. 90.	332.47	293.00	0.101325	2024	10	
129438	P n a m	Pb0.29 Sr0.71 Mn B O4	α−PbAlBO4	Uribe-Rincón, Carla M.; Murshed, Mohammad Mangir; Gesing, Thorsten M.	6.2347(6) 8.9127(9) 5.9690(7) 90. 90. 90.	331.69	293.00	0.101325	2024	10	
129439	P n a m	Pb0.16 Sr0.84 Mn B O4	α−PbAlBO4	Uribe-Rincón, Carla M.; Murshed, Mohammad Mangir; Gesing, Thorsten M.	6.2347(6) 8.9127(9) 5.9690(7) 90. 90. 90.	331.69	293.00	0.101325	2024	10	
129440	P n a m	Pb0.08 Sr0.92 Mn B O4	α−PbAlBO4	Uribe-Rincón, Carla M.; Murshed, Mohammad Mangir; Gesing, Thorsten M.	6.1709(6) 8.9533(8) 5.9715(6) 90. 90. 90.	329.92	293.00	0.101325	2024	10	
129823	P n n m	Ba2 Mn (Se O3)2 Cl2	Ba2Zn(SeO3)2Cl2	Yalikun, Alimujiang; Wang, Yanhong; Lv, Yun; Dou, Yaling; Koo, Hyun-Joo; Cao, Jiaojiao; Qi, Wei; Huang, Keke; Whangbo, Myung-Hwan; Ouyang, Zhongwen; Lu, Hongcheng	12.920(2) 6.7917(12) 5.4876(9) 90 90 90	481.53	293.00	0.101325	2024	10	
130181	I m m a	Nd2.8 Ba1.2 Mn3.8 Ti0.20 O12	BaPbO3(oI20)	Kumar, Dinesh; Singh, Akhilesh Kumar	5.5178(3) 7.7784(7) 5.5006(4) 90.0000 90.0000 90.0000	236.08	293.00	0.101325	2019	10	
130182	I m m a	Nd2.8 Ba1.2 Mn3.4 Ti0.60 O12	BaPbO3(oI20)	Kumar, Dinesh; Singh, Akhilesh Kumar	5.5292(5) 7.7805(10) 5.5063(9) 90.0000 90.0000 90.0000	236.88	293.00	0.101325	2019	10	
130183	I m m a	Nd2.8 Ba1.2 Mn3 Ti O12	BaPbO3(oI20)	Kumar, Dinesh; Singh, Akhilesh Kumar	5.5339(6) 7.8148(7) 5.5153(6) 90.0000 90.0000 90.0000	238.51	293.00	0.101325	2019	10	
131594	P b n m	Pr0.5 Sr0.45 Na0.05 Mn O3	GdFeO3	Yang, Hangfu; Wu, Qiong; Yu, Nengjun; Yu, Yundan; Pan, Minxiang; Zhang, Pengyue; Ge, Hongliang	5.4358(10) 5.4358(10) 7.6555(9) 90. 90. 90.	226.20	293.00	0.101325	2020	10	
131595	P b n m	Pr0.5 Sr0.4 Na0.1 Mn O3	GdFeO3	Yang, Hangfu; Wu, Qiong; Yu, Nengjun; Yu, Yundan; Pan, Minxiang; Zhang, Pengyue; Ge, Hongliang	5.4372(9) 5.4372(9) 7.6516(11) 90. 90. 90.	226.21	293.00	0.101325	2020	10	
131596	P b n m	Pr0.5 Sr0.35 Na0.15 Mn O3	GdFeO3	Yang, Hangfu; Wu, Qiong; Yu, Nengjun; Yu, Yundan; Pan, Minxiang; Zhang, Pengyue; Ge, Hongliang	5.43963(5) 5.43963(5) 7.6644(7) 90. 90. 90.	226.78	293.00	0.101325	2020	10	
131597	P b n m	Pr0.5 Sr0.3 Na0.2 Mn O3	GdFeO3	Yang, Hangfu; Wu, Qiong; Yu, Nengjun; Yu, Yundan; Pan, Minxiang; Zhang, Pengyue; Ge, Hongliang	5.4487(11) 5.4487(11) 7.6911(16) 90. 90. 90.	228.34	293.00	0.101325	2020	10	
131598	P b n m	Pr0.5 Sr0.2 Na0.3 Mn O3	GdFeO3	Yang, Hangfu; Wu, Qiong; Yu, Nengjun; Yu, Yundan; Pan, Minxiang; Zhang, Pengyue; Ge, Hongliang	5.4487(11) 5.4487(11) 7.6911(16) 90. 90. 90.	228.34	293.00	0.101325	2020	10	
131638	P b c a	Ca2 (Mg1.676 Mn0.324) B4 O10		Pankova, Yulia A.; Krivovichev, Sergey V.; Pekov, Igor V.; Grew, Edward S.; Yapaskurt, Vasiliy O.	11.1543(5) 5.5078(2) 36.3566(15) 90 90 90	2233.59	296.00	0.101325	2018	10	
132620	P n m a	La0.6 Pr0.1 Ca0.3 Mn O3	GdFeO3	Solanki, Sapana; Dhruv, Davit; Boricha, Hetal; Zankat, Alpa; Rathod, K.N.; Rajyaguru, Bhargav; Trivedi, R.K.; Joshi, A.D.; Mukherjee, S.; Solanki, P.S.; Shah, N.A.	5.5101(4) 7.7958(2) 5.5328(3) 90. 90. 90.	237.67	293.00	0.101325	2020	10	
135274	P n n m	Ba2 Mn (Se O3)2 Cl2	Ba2Zn(SeO3)2Cl2	Geng, Lei	6.7685(5) 12.8618(10) 5.4685(4) 90 90 90	476.06	298.00	0.101325	2021	10	
137794	P n m a	La0.7 Pr0.3 Mn0.8 Co0.2 O3	GdFeO3	Choudhary, B.L.; Palsaniya, K.K.; Choudhary, S.R.; Kumari, Jyoti; Kumari, Namita; Quraishi, A.M.; Alvi, P.A.; Dolia, S.N.; Kumar, Sudhish	5.4928(5) 7.7683(7) 5.5148(5) 90. 90. 90.	235.32	293.00	0.101325	2022	10	
140453	P n m a	(Zn3 Mn0.8) ((V0.5 Mo0.5) O4)3	Li3Fe(MoO4)3	Tang, Joseph N.; Subramanian, M.A.	5.0677(5) 10.4492(10) 17.6000(20) 90.0 90.0 90.0	931.98	300.00	0.101325	2019	10	
140994	P c c a	K1.50 Na0.50 Mn2 (Mo O4)3	Rb3Na3Sc2(MoO4)6	Gulyaeva, Oksana A.; Solodovnikova, Zoya A.; Solodovnikov, Sergey F.; Yudin, Vasiliy N.; Zolotova, Evgeniya S.; Komarov, Vladislav Yu.	10.6160(7) 12.2714(8) 18.0275(11) 90 90 90	2348.49	296.00	0.101325	2019	10	
141812	A 21 a m	La Bi2 Nb1.5 Mn0.5 O9	Bi3TbNb2O9	Rani, Sonia; Naresh, Gollapally; Mandal, Tapas Kumar	5.5018(1) 5.5078(1) 24.859(1) 90. 90. 90.	753.30	295.00	0.101325	2020	10	
147337	P n m a	K2 Mn3 O (O H) (V O4) (V2 O7)	Ca2Al3(SiO4)(Si2O7)O(OH)	Yakubovich, Olga V.; Shvanskaya, Larisa V.; Kiriukhina, Galina V.; Simonov, Sergey V.; Volkov, Anatoly S.; Dimitrova, Olga V.; Glazkov, Vasiliy N.; Ignatenko, Andrey N.; Chung, Seung Hwan; Koo, Hyun-Joo; Whangbo, Myung-Hwan; Vasiliev, Alexander N.	17.9155(5) 5.8940(2) 10.9971(3) 90 90 90	1161.22	218.00	0.101325	2023	10	
147466	P n m a	Sm0.5 Y0.5 Fe0.58 Mn0.42 O3	GdFeO3	Raut, S.; Mohanty, H.S.; Sharma, R.K.; Kar, B.; Srihari, Velaga; Poswal, H.K.; Panigrahi, S.	5.67279(10) 7.56916(13) 5.32277(10) 90. 90. 90.	228.55	298.00	0.101325	2023	10	
147467	P n m a	Sm0.5 Y0.5 Fe0.58 Mn0.42 O3	GdFeO3	Raut, S.; Mohanty, H.S.; Sharma, R.K.; Kar, B.; Srihari, Velaga; Poswal, H.K.; Panigrahi, S.	5.67396(13) 7.57271(16) 5.32475(13) 90. 90. 90.	228.79	318.00	0.101325	2023	10	
147468	P n m a	Sm0.5 Y0.5 Fe0.58 Mn0.42 O3	GdFeO3	Raut, S.; Mohanty, H.S.; Sharma, R.K.; Kar, B.; Srihari, Velaga; Poswal, H.K.; Panigrahi, S.	5.67574(14) 7.58289(18) 5.32970(14) 90. 90. 90.	229.38	413.00	0.101325	2023	10	
147469	P n m a	Sm0.5 Y0.5 Fe0.58 Mn0.42 O3	GdFeO3	Raut, S.; Mohanty, H.S.; Sharma, R.K.; Kar, B.; Srihari, Velaga; Poswal, H.K.; Panigrahi, S.	5.68137(13) 7.61090(18) 5.34395(14) 90. 90. 90.	231.07	623.00	0.101325	2023	10	
147470	P n m a	Sm0.5 Y0.5 Fe0.58 Mn0.42 O3	GdFeO3	Raut, S.; Mohanty, H.S.; Sharma, R.K.; Kar, B.; Srihari, Velaga; Poswal, H.K.; Panigrahi, S.	5.67812(13) 7.64787(18) 5.36255(13) 90. 90. 90.	232.87	873.00	0.101325	2023	10	
149001	P m m n Z	Dy2 Cu Zn Mn4 O12	NaNbO3(Pnmm)	Belik, Alexei A.	7.25134(2) 7.25958(2) 7.76916(1) 90. 90. 90.	408.98	100.00	0.101325	2023	10	
149002	P m m n Z	Dy2 Cu Zn Mn4 O12	NaNbO3(Pnmm)	Belik, Alexei A.	7.25988(2) 7.27087(2) 7.77362(2) 90. 90. 90.	410.34	295.00	0.101325	2023	10	
149714	P n m a	(La0.57 Pr0.1  Sr0.33) Mn O3	GdFeO3	Missaoui, Nabiha; Dhahri, Jamila; Hcini, Sobhi; Alshehri, Abdullah H.; Althuwayb, Amani A.; Charguia, Raihane; Hlil, E.K.; Bouazizi, M.L.	5.502(4) 7.748(9) 5.464(4) 90. 90. 90.	232.93	293.00	0.101325	2022	10	
151527	P n m a	(Sr1.3 La0.7) (Mn Ir) O6	GdFeO3	Haque, M.T.; Satoh, H.; Kamegashira, N.	5.5348(4) 7.7853(6) 5.5842(4) 90. 90. 90.	240.62	298.00	0.101325	2004	10	
151813	P n m a	(La0.556 Ca0.444) ((Mn0.581 Ru0.419) O3)	GdFeO3	Granado, E.; Huang, Q.; Lynn, J.W.; Gopalakrishnan, J.; Ramesha, K.	5.5099(2) 7.7553(3) 5.4819(3) 90. 90. 90.	234.25	300.00	0.101325	2004	10	
151814	P n m a	(La0.54 Ba0.46) ((Mn0.524 Ru0.476) O3)	GdFeO3	Granado, E.; Huang, Q.; Lynn, J.W.; Gopalakrishnan, J.; Ramesha, K.	5.5975(5) 7.9163(8) 5.6197(8) 90. 90. 90.	249.02	300.00	0.101325	2004	10
