Repository: RAMP-Labs/ApprOxiMate

# ApprOxiMate

ApprOxiMate is a Python package for charge balancing inorganic chemical
formulae and generating oxidation-state-aware descriptors for materials
informatics workflows.

The project combines a charge-balancing routine with feature engineering
modules for valence structure, elemental properties, ionic radii,
electronegativity, magnetic moments, and related composition statistics.
It is designed for use in notebooks and machine-learning pipelines where
oxidation states provide useful chemical context beyond formula-only
descriptors.

File: ICSD_Data_CollCodes/Tetragonal.txt (part 1 of 3)
CollectionCode	HMS	StructuredFormula	StructureType	Authors	CellParameter	CellVolume	Temperature	Pressure	PublicationYear	Quality	
8640	P 4/m m m	Nd Ba Mn Fe O5.45	PrBaMn2O5+x	Gilev, A.R.; Kiselev, E.A.; Mychinko, M.Yu.; Cherepanov, V.A.	3.9745(1) 3.9745(1) 7.7311(2) 90. 90. 90.	122.13	293.00	0.101325	2019	10	
8641	P 4/m m m	Nd Ba Mn Fe O5.17	PrBaMn2O5+x	Gilev, A.R.; Kiselev, E.A.; Mychinko, M.Yu.; Cherepanov, V.A.	3.9867(1) 3.9867(1) 7.6976(1) 90. 90. 90.	122.34	293.00	0.101325	2019	10	
8642	P 4/m m m	Nd Ba Mn Fe O5.09	PrBaMn2O5+x	Gilev, A.R.; Kiselev, E.A.; Mychinko, M.Yu.; Cherepanov, V.A.	3.9889(1) 3.9889(1) 7.6924(1) 90. 90. 90.	122.40	293.00	0.101325	2019	10	
13775	I 4/m m m	Sr2 Mn2.275 Cr0.725 As2 O2	Sr2Mn3Sb2O2	Lawrence, Gaynor B.; Wildman, Eve J.; Stenning, Gavin B.G.; Ritter, Clemens; Fauth, Francois; Mclaughlin, Abbie C.	4.08327(6) 4.08327(6) 18.9936(3) 90. 90. 90.	316.69	1.50	0.101325	2020	10	
13776	I 4/m m m	Sr2 Mn2.275 Cr0.725 As2 O2	Sr2Mn3Sb2O2	Lawrence, Gaynor B.; Wildman, Eve J.; Stenning, Gavin B.G.; Ritter, Clemens; Fauth, Francois; Mclaughlin, Abbie C.	4.08342(6) 4.08342(6) 18.9945(3) 90. 90. 90.	316.72	25.00	0.101325	2020	10	
13777	I 4/m m m	Sr2 Mn2.275 Cr0.725 As2 O2	Sr2Mn3Sb2O2	Lawrence, Gaynor B.; Wildman, Eve J.; Stenning, Gavin B.G.; Ritter, Clemens; Fauth, Francois; Mclaughlin, Abbie C.	4.08395(6) 4.08395(6) 18.9985(3) 90. 90. 90.	316.88	75.00	0.101325	2020	10	
13778	I 4/m m m	Sr2 Mn2.275 Cr0.725 As2 O2	Sr2Mn3Sb2O2	Lawrence, Gaynor B.; Wildman, Eve J.; Stenning, Gavin B.G.; Ritter, Clemens; Fauth, Francois; Mclaughlin, Abbie C.	4.08445(6) 4.08445(6) 19.0042(3) 90. 90. 90.	317.03	100.00	0.101325	2020	10	
13779	I 4/m m m	Sr2 Mn2.275 Cr0.725 As2 O2	Sr2Mn3Sb2O2	Lawrence, Gaynor B.; Wildman, Eve J.; Stenning, Gavin B.G.; Ritter, Clemens; Fauth, Francois; Mclaughlin, Abbie C.	4.08501(6) 4.08501(6) 19.0077(3) 90. 90. 90.	317.19	120.00	0.101325	2020	10	
13780	I 4/m m m	Sr2 Mn2.275 Cr0.725 As2 O2	Sr2Mn3Sb2O2	Lawrence, Gaynor B.; Wildman, Eve J.; Stenning, Gavin B.G.; Ritter, Clemens; Fauth, Francois; Mclaughlin, Abbie C.	4.08704(6) 4.08704(6) 19.0213(3) 90. 90. 90.	317.72	160.00	0.101325	2020	10	
13781	I 4/m m m	Sr2 Mn2.275 Cr0.725 As2 O2	Sr2Mn3Sb2O2	Lawrence, Gaynor B.; Wildman, Eve J.; Stenning, Gavin B.G.; Ritter, Clemens; Fauth, Francois; Mclaughlin, Abbie C.	4.08906(11) 4.08906(11) 19.0337(6) 90. 90. 90.	318.26	200.00	0.101325	2020	10	
13782	I 4/m m m	Sr2 Mn2.275 Cr0.725 As2 O2	Sr2Mn3Sb2O2	Lawrence, Gaynor B.; Wildman, Eve J.; Stenning, Gavin B.G.; Ritter, Clemens; Fauth, Francois; Mclaughlin, Abbie C.	4.09354(10) 4.09354(10) 19.0646(6) 90. 90. 90.	319.46	300.00	0.101325	2020	10	
13783	I 4/m m m	Sr2 Mn2.275 Cr0.725 As2 O2	Sr2Mn3Sb2O2	Lawrence, Gaynor B.; Wildman, Eve J.; Stenning, Gavin B.G.; Ritter, Clemens; Fauth, Francois; Mclaughlin, Abbie C.	4.08451(2) 4.08451(2) 19.0382(1) 90. 90. 90.	317.61	10.00	0.101325	2020	10	
13784	I 4/m m m	Sr2 Mn2.275 Cr0.725 As2 O2	Sr2Mn3Sb2O2	Lawrence, Gaynor B.; Wildman, Eve J.; Stenning, Gavin B.G.; Ritter, Clemens; Fauth, Francois; Mclaughlin, Abbie C.	4.08622(2) 4.08622(2) 19.0491(1) 90. 90. 90.	318.06	120.00	0.101325	2020	10	
13785	I 4/m m m	Sr2 Mn2.275 Cr0.725 As2 O2	Sr2Mn3Sb2O2	Lawrence, Gaynor B.; Wildman, Eve J.; Stenning, Gavin B.G.; Ritter, Clemens; Fauth, Francois; Mclaughlin, Abbie C.	4.08768(1) 4.08768(1) 19.0594(1) 90. 90. 90.	318.47	155.00	0.101325	2020	10	
13786	I 4/m m m	Sr2 Mn2.275 Cr0.725 As2 O2	Sr2Mn3Sb2O2	Lawrence, Gaynor B.; Wildman, Eve J.; Stenning, Gavin B.G.; Ritter, Clemens; Fauth, Francois; Mclaughlin, Abbie C.	4.08901(2) 4.08901(2) 19.0671(1) 90. 90. 90.	318.80	180.00	0.101325	2020	10	
13787	I 4/m m m	Sr2 Mn2.275 Cr0.725 As2 O2	Sr2Mn3Sb2O2	Lawrence, Gaynor B.; Wildman, Eve J.; Stenning, Gavin B.G.; Ritter, Clemens; Fauth, Francois; Mclaughlin, Abbie C.	4.09082(2) 4.09082(2) 19.0785(1) 90. 90. 90.	319.27	220.00	0.101325	2020	10	
13788	I 4/m m m	Sr2 Mn2.275 Cr0.725 As2 O2	Sr2Mn3Sb2O2	Lawrence, Gaynor B.; Wildman, Eve J.; Stenning, Gavin B.G.; Ritter, Clemens; Fauth, Francois; Mclaughlin, Abbie C.	4.09239(2) 4.09239(2) 18.9851(1) 90. 90. 90.	317.96	10.00	0.101325	2020	10	
13789	I 4/m m m	Sr2 Mn2.275 Cr0.725 As2 O2	Sr2Mn3Sb2O2	Lawrence, Gaynor B.; Wildman, Eve J.; Stenning, Gavin B.G.; Ritter, Clemens; Fauth, Francois; Mclaughlin, Abbie C.	4.09426(2) 4.09426(2) 18.9974(1) 90. 90. 90.	318.46	120.00	0.101325	2020	10	
13790	I 4/m m m	Sr2 Mn2.275 Cr0.725 As2 O2	Sr2Mn3Sb2O2	Lawrence, Gaynor B.; Wildman, Eve J.; Stenning, Gavin B.G.; Ritter, Clemens; Fauth, Francois; Mclaughlin, Abbie C.	4.09601(2) 4.09601(2) 19.0084(1) 90. 90. 90.	318.91	155.00	0.101325	2020	10	
13791	I 4/m m m	Sr2 Mn2.275 Cr0.725 As2 O2	Sr2Mn3Sb2O2	Lawrence, Gaynor B.; Wildman, Eve J.; Stenning, Gavin B.G.; Ritter, Clemens; Fauth, Francois; Mclaughlin, Abbie C.	4.09705(2) 4.09705(2) 19.0163(1) 90. 90. 90.	319.20	180.00	0.101325	2020	10	
13792	I 4/m m m	Sr2 Mn2.275 Cr0.725 As2 O2	Sr2Mn3Sb2O2	Lawrence, Gaynor B.; Wildman, Eve J.; Stenning, Gavin B.G.; Ritter, Clemens; Fauth, Francois; Mclaughlin, Abbie C.	4.09884(2) 4.09884(2) 19.0288(1) 90. 90. 90.	319.69	220.00	0.101325	2020	10	
19661	P 42 m c	Ca Mn (Ti0.9 V0.1)2 O6	CaMn(Ti2O6)	Fukuda, Masayuki; Nishikubo, Takumi; Pan, Zhao; Sakai, Yuki; Zhang, Mao-Hua; Kawaguchi, Shogo; Yu, Hongwu; Okimoto, Yoichi; Koshihara, Shin-ya; Itoh, Mitsuru; Rödel, Jürgen; Azuma, Masaki	7.54017(1) 7.54017(1) 7.58728(2) 90. 90. 90.	431.37	293.00	0.101325	2020	10	
19662	P 42 m c	Ca Mn (Ti0.8 V0.2)2 O6	CaMn(Ti2O6)	Fukuda, Masayuki; Nishikubo, Takumi; Pan, Zhao; Sakai, Yuki; Zhang, Mao-Hua; Kawaguchi, Shogo; Yu, Hongwu; Okimoto, Yoichi; Koshihara, Shin-ya; Itoh, Mitsuru; Rödel, Jürgen; Azuma, Masaki	7.53576(1) 7.53576(1) 7.58452(4) 90. 90. 90.	430.71	293.00	0.101325	2020	10	
19663	P 42 m c	Ca Mn (Ti0.7 V0.3)2 O6	CaMn(Ti2O6)	Fukuda, Masayuki; Nishikubo, Takumi; Pan, Zhao; Sakai, Yuki; Zhang, Mao-Hua; Kawaguchi, Shogo; Yu, Hongwu; Okimoto, Yoichi; Koshihara, Shin-ya; Itoh, Mitsuru; Rödel, Jürgen; Azuma, Masaki	7.53288(1) 7.53288(1) 7.56382(3) 90. 90. 90.	429.20	293.00	0.101325	2020	10	
19664	P 42 m c	Ca Mn (Ti0.6 V0.4)2 O6	CaMn(Ti2O6)	Fukuda, Masayuki; Nishikubo, Takumi; Pan, Zhao; Sakai, Yuki; Zhang, Mao-Hua; Kawaguchi, Shogo; Yu, Hongwu; Okimoto, Yoichi; Koshihara, Shin-ya; Itoh, Mitsuru; Rödel, Jürgen; Azuma, Masaki	7.52846(1) 7.52846(1) 7.54713(2) 90. 90. 90.	427.76	293.00	0.101325	2020	10	
19665	P 42 m c	Ca Mn (Ti0.5 V0.5)2 O6	CaMn(Ti2O6)	Fukuda, Masayuki; Nishikubo, Takumi; Pan, Zhao; Sakai, Yuki; Zhang, Mao-Hua; Kawaguchi, Shogo; Yu, Hongwu; Okimoto, Yoichi; Koshihara, Shin-ya; Itoh, Mitsuru; Rödel, Jürgen; Azuma, Masaki	7.51889(1) 7.51889(1) 7.53160(3) 90. 90. 90.	425.79	293.00	0.101325	2020	10	
19666	P 42 m c	Ca Mn (Ti0.4 V0.6)2 O6	CaMn(Ti2O6)	Fukuda, Masayuki; Nishikubo, Takumi; Pan, Zhao; Sakai, Yuki; Zhang, Mao-Hua; Kawaguchi, Shogo; Yu, Hongwu; Okimoto, Yoichi; Koshihara, Shin-ya; Itoh, Mitsuru; Rödel, Jürgen; Azuma, Masaki	7.51271(2) 7.51271(2) 7.51513(3) 90. 90. 90.	424.16	293.00	0.101325	2020	10	
22443	P 4/m	La4 Ba Cu4 Mn O13.5	(Sr,La)MnO3-x	Durán, Silvia; Rangel, Nathaly; Silva, Camila; Macias, Mario A.; Capoen, Edouard; Pirovano, Caroline; Niemczyk, Anna; Suescun, Leopoldo; Roussel, Pascal; Gauthier, Gilles H.	8.6445(7) 8.6445(7) 3.8933(4) 90. 90. 90.	290.94	293.00	0.101325	2019	10	
22444	P 4/m	La4 Ba Cu3 Mn2 O13.86	(Sr,La)MnO3-x	Durán, Silvia; Rangel, Nathaly; Silva, Camila; Macias, Mario A.; Capoen, Edouard; Pirovano, Caroline; Niemczyk, Anna; Suescun, Leopoldo; Roussel, Pascal; Gauthier, Gilles H.	8.684(3) 8.684(3) 3.8588(10) 90. 90. 90.	291.00	293.00	0.101325	2019	10	
24346	I 4/m m m	K2 Mn Cl4 (H2 O)2		Jensen, S.J.	7.415(5) 7.415(5) 8.220(5) 90. 90. 90.	451.95	293.00	0.101325	1968	10	
49084	P 42/n m c Z	Y2 Cu Ga Mn4 O12	CaFeTi2O6	Belik, Alexei A.; Khalyavin, Dmitry D.; Matsushita, Yoshitaka; Yamaura, Kazunari	7.33021(6) 7.33021(6) 7.66245(9) 90. 90. 90.	411.71	200.00	0.101325	2022	10	
49085	P 42/n m c Z	Y2 Cu Ga Mn4 O12	CaFeTi2O6	Belik, Alexei A.; Khalyavin, Dmitry D.; Matsushita, Yoshitaka; Yamaura, Kazunari	7.32945(6) 7.32945(6) 7.65524(9) 90. 90. 90.	411.24	1.50	0.101325	2022	10	
49086	P 42/n m c Z	Y2 Cu Ga Mn4 O12	CaFeTi2O6	Belik, Alexei A.; Khalyavin, Dmitry D.; Matsushita, Yoshitaka; Yamaura, Kazunari	7.33101(2) 7.33101(2) 7.65747(4) 90. 90. 90.	411.54	100.00	0.101325	2022	10	
49087	P 42/n m c Z	Y2 Cu Ga Mn4 O12	CaFeTi2O6	Belik, Alexei A.; Khalyavin, Dmitry D.; Matsushita, Yoshitaka; Yamaura, Kazunari	7.33884(2) 7.33884(2) 7.66251(4) 90. 90. 90.	412.69	297.00	0.101325	2022	10	
49088	P 42/n m c Z	Y2 Cu Ga Mn4 O12	CaFeTi2O6	Belik, Alexei A.; Khalyavin, Dmitry D.; Matsushita, Yoshitaka; Yamaura, Kazunari	7.37866(3) 7.37866(3) 7.66318(4) 90. 90. 90.	417.22	700.00	0.101325	2022	10	
51251	I 41/a c d Z	Ca3 Mn2 (Si O4)1.94 ((O H)4)0.95 O0.44	Ca3Al2(SiO4)3-x(OH)y	Armbruster, T.; Kohler, T.; Libowitzky, E.; Friedrich, A.; Miletich, R.; Kunz, M.; Medenbach, O.; Gutzmer, J.	12.1577(6) 12.1577(6) 11.6919(8) 90. 90. 90.	1728.18	293.00	8600.0	2001	10	
59668	I 4/m m m	Eu3 Ba2 Mn2 Cu2 O12.108	Eu3Ba2Mn2Cu2O12+x	Field, M.A.L.; Knee, C.S.; Weller, M.T.	3.88081(2) 3.88081(2) 35.1795(3) 90. 90. 90.	529.83	2.00	0.101325	2002	10	
59669	I 4/m m m	Eu3 Ba2 Mn2 Cu2 O12.091	Eu3Ba2Mn2Cu2O12+x	Field, M.A.L.; Knee, C.S.; Weller, M.T.	3.88176(2) 3.88176(2) 35.2197(4) 90. 90. 90.	530.69	150.00	0.101325	2002	10	
59670	I 4/m m m	Eu3 Ba2 Mn2 Cu2 O12.091	Eu3Ba2Mn2Cu2O12+x	Field, M.A.L.; Knee, C.S.; Weller, M.T.	3.88500(2) 3.88500(2) 35.2949(4) 90. 90. 90.	532.71	298.00	0.101325	2002	10	
59671	I 4/m m m	Eu3 Ba2 Mn2 Cu2 O12.122	Eu3Ba2Mn2Cu2O12+x	Field, M.A.L.; Knee, C.S.; Weller, M.T.	3.88136(2) 3.88136(2) 35.3507(3) 90. 90. 90.	532.56	298.00	0.101325	2002	10	
59672	I 4/m m m	Sm3 Ba2 Mn2 Cu2 O12.15	Eu3Ba2Mn2Cu2O12+x	Field, M.A.L.; Knee, C.S.; Weller, M.T.	3.88362(3) 3.88362(3) 35.4928(5) 90. 90. 90.	535.32	298.00	0.101325	2002	10	
59715	I 4/m m m	La2 Sr2 Zn Mn O8	K2NiF4	Burley, J.C.; Battle, P.D.; Gaskell, P.J.; Rosseinsky, M.J.	3.85503(3) 3.85503(3) 12.5960(2) 90. 90. 90.	187.19	293.00	0.101325	2002	10	
59716	I 4/m m m	La2 Sr2 Mg Mn O8	K2NiF4	Burley, J.C.; Battle, P.D.; Gaskell, P.J.; Rosseinsky, M.J.	3.84863(1) 3.84863(1) 12.59344(6) 90. 90. 90.	186.53	293.00	0.101325	2002	10	
63928	P 42/m b c	Pb Bi Fe0.85 Mn0.15 O4	Pb3O4	Wu, Junkun; Yan, Xiaohui; Lei, Xiuyun; He, Lunhua; Guo, Wenbin; Yan, Shiguang; Kuang, Xiaojun; Yin, Congling	8.4801(1) 8.4801(1) 6.0929(1) 90. 90. 90.	438.15	300.00	0.101325	2023	10	
64155	P 42/n m c Z	Sm2 Mn Zn Mn3 Ti O12	CaFeTi2O6	Belik, Alexei A.; Liu, Ran; Yamaura, Kazunari	7.39810(1) 7.39810(1) 7.92180(1) 90. 90. 90.	433.58	293.00	0.101325	2023	10	
64156	P 42/n m c Z	Sm2 Mn Zn Mn Ti3 O12	CaFeTi2O6	Belik, Alexei A.; Liu, Ran; Yamaura, Kazunari	7.61311(1) 7.61311(1) 7.68145(1) 90. 90. 90.	445.21	293.00	0.101325	2023	10	
74349	P 4 2 2	(Sr La) Mg0.5 Mn0.5 O4	(La,Sr)2(Mg,Mn)O4	Byeon, S.H.; Kim, I.-S.; Itoh, M.; Nakamura, T.	5.4428(1) 5.4428(1) 12.6084(2) 90. 90. 90.	373.51	293.00	0.101325	1993	10	
74350	P 4 2 2	Sr La Zn0.5 Mn0.5 O4	(La,Sr)2(Mg,Mn)O4	Byeon, S.H.; Kim, I.-S.; Itoh, M.; Nakamura, T.	5.4588(1) 5.4588(1) 12.6247(3) 90. 90. 90.	376.20	293.00	0.101325	1993	10	
79399	I 4/m m m	Eu3 Ba2 Mn2 Cu2 O12	Nd2Ba2Ca(Cu,Ti)8O12	Hervieu, M.; Michel, C.; Genouel, R.; Maignan, A.; Raveau, B.	3.8826(1) 3.8826(1) 35.2660(10) 90. 90. 90.	531.62	293.00	0.101325	1995	10	
83718	I 4/m m m	(Dy0.217 Sr0.717)2 (Mn0.760 Ni0.190) O4	K2NiF4	Lue, G.-L.; Cao, L.Z.; Lou, H.; Ma, F.-T.	3.7953(1) 3.7953(1) 12.3554(3) 90. 90. 90.	177.97	293.00	0.101325	1996	10	
83719	I 4/m m m	(Dy0.225 Sr0.717)2 (Mn0.379 Ni0.568) O4	K2NiF4	Lue, G.-L.; Cao, L.Z.; Lou, H.; Ma, F.-T.	3.7839(1) 3.7839(1) 12.2836(3) 90. 90. 90.	175.88	293.00	0.101325	1996	10	
83720	I 4/m m m	(Dy0.243 Sr0.717)2 (Mn0.190 Ni0.759) O4	K2NiF4	Lue, G.-L.; Cao, L.Z.; Lou, H.; Ma, F.-T.	3.7797(3) 3.7797(3) 12.2507(8) 90. 90. 90.	175.02	293.00	0.101325	1996	10	
85024	P 4/m m m	La0.405 Ba0.595 Mn O2.255 N0.185	PrBaMn2O5+x	Huang, Chunming; Zhao, Wendong; Wang, Huifen; Baran, Volodymyr; Han, Limin; Zhu, Ning; Bai, Yijia	3.9616(2) 3.9616(2) 7.9084(10) 90. 90. 90.	124.12	293.00	0.101325	2023	10	
85659	I 4/m m m	Ba2 (Mn O2) (Zn2 As2)	Sr2Mn3Sb2O2	Ozawa, T.; Olmstead, M.M.; Brock, S.L.; Kauzlarich, S.M.; Young, D.M.	4.24257(8) 4.24257(8) 19.5087(7) 90. 90. 90.	351.14	295.00	0.101325	1998	10	
86766	I 4/m c m	(Pr0.5 Sr0.41 Ca0.09) Mn O3	SrZrO3	Damay, F.; Jirak, Z.; Hervieu, M.; Martin, C.; Maignan, A.; Raveau, B.; Andre, G.; Bouree, F.	5.3854(2) 5.3854(1) 7.7850(2) 90. 90. 90.	225.78	200.00	0.101325	1998	10	
88249	I 4/m m m	(Sr2 La) (Mn Fe) O6.88	Sr3Ti2O7	Sharma, I.B.; Magotra, S.K.; Singh, D.; Batra, S.; Mudher, K.D.S.	3.8949(3) 3.8949(3) 20.0980(20) 90. 90. 90.	304.89	293.00	0.101325	1999	10	
88250	I 4/m m m	(Sr2 La) (Mn1.5 Fe0.5) O6.91	Sr3Ti2O7	Sharma, I.B.; Magotra, S.K.; Singh, D.; Batra, S.; Mudher, K.D.S.	3.8604(2) 3.8604(2) 20.0540(20) 90. 90. 90.	298.86	293.00	0.101325	1999	10	
91201	I 4/m m m	Sr4 Cu2 Mn3 O7.5 Se2	(Sm,Ce)2(Sm,Ba)2Cu3O10-x	Zhu, W.J.; Hor, P.H.	3.888(2) 3.888(2) 35.290(20) 90. 90. 90.	533.46	293.00	0.101325	2000	10	
92875	I 4/m m m	Sr2 (Mn0.996 Zn1.88 As2 O2)	Sr2Mn3Sb2O2	Ozawa, T.C.; Kauzlarich, S.M.; Bieringer, M.; Wiebe, C.R.; Greedan, J.E.; Gardner, J.S.	4.122979(26) 4.122979(26) 18.65868(21) 90 90 90	317.18	293.00	0.101325	2001	10	
94929	I 4/m m m	La3 Sr Li Mn O8	K2NiF4	Burley, J.C.; Battle, P.D.; Gallon, D.J.; Sloan, J.; Grey, C.P.; Rosseinsky, M.J.	3.80292(5) 3.80292(5) 12.6881(2) 90 90 90	183.50	293.00	0.101325	2002	10	
94930	I 4/m m m	La3 Sr Li Mn O8	K2NiF4	Burley, J.C.; Battle, P.D.; Gallon, D.J.; Sloan, J.; Grey, C.P.; Rosseinsky, M.J.	3.79348(5) 3.79348(5) 12.6619(1) 90 90 90	182.21	2.00	0.101325	2002	10	
95233	I 41/a m d Z	(Mn0.655 Co0.19 Ni0.155) (Mn0.697 Cu0.045 Ni0.258)2 O4	Mn3O4	Bodak, O.; Aksel'rud, L.G. (Akselrud, L.G.); Demchenko, P.; Kotur, B.; Mrooz, O.; Hadzaman, I.; Shpotyuk, O.; Aldinger, F.; Seifert, H.; Volkov, S.; Pekhnyo, V.	5.9410(5) 5.9410(5) 8.4196(15) 90 90 90	297.17	293.00	0.101325	2002	10	
95262	P 4/n m m Z	La Sr (Mn O4) F		Aikens, L.D.; Gillie, L.J.; Li, R.-K.; Greaves, C.	3.77696(7) 3.77696(7) 14.1026(8) 90 90 90	201.18	293.00	0.101325	2002	10	
95263	P 4/n m m Z	(La1.2 Sr1.8) (Mn2 O7) F		Aikens, L.D.; Gillie, L.J.; Li, R.-K.; Greaves, C.	3.8103(1) 3.8103(1) 21.722(1) 90 90 90	315.37	293.00	0.101325	2002	10	
95332	I 41/a m d Z	(Mn0.977 Zn0.021 Mg0.002) (Mn1.997 Al0.005) O4	Mn3O4	Bosi, F.; Lucchesi, S.; della Giusta, A.	5.7619(3) 5.7619(3) 9.4532(6) 90 90 90	313.84	293.00	0.101325	2002	10	
95333	I 41/a m d Z	(Mn0.981 Zn0.018 Mg0.001) (Mn1.999 Al0.003) O4	Mn3O4	Bosi, F.; Lucchesi, S.; della Giusta, A.	5.7632(2) 5.7632(2) 9.4547(6) 90 90 90	314.03	293.00	0.101325	2002	10	
95531	I 4/m m m	La1.2 (Sr1.44 Ca0.36) (Mn2 O7)	Sr3Ti2O7	Chen, C.-C.; Shen, C.H.; Liu, R.-S.; Lin, J.G.; Huang, C.Y.	3.8693(1) 3.8693(1) 20.0057(6) 90 90 90	299.51	293.00	0.101325	2002	10	
97522	P 4/m m m	(Mn0.97 Cl0.92) La (Nb2 O7)	CuBrLa(Nb2O7)	Viciu, L.; Golub, V.O.; Wiley, J.B.	3.900(2) 3.900(2) 12.019(7) 90 90 90	182.81	293.00	0.101325	2003	10	
97772	I 4/m m m	(Sr1.2 Nd0.8) (Mn0.6 Rh0.4) O4	K2NiF4	Gallon, D.J.; Battle, P.D.; Blundell, S.J.; Coldea, A.I.; Rosseinsky, M.J.; Steer, C.	3.86107(1) 3.86107(1) 12.42856(6) 90 90 90	185.28	293.00	0.101325	2003	10	
97773	I 4/m m m	(Sr1.2 Nd0.8) (Mn0.6 Rh0.4) O4	K2NiF4	Gallon, D.J.; Battle, P.D.; Blundell, S.J.; Coldea, A.I.; Rosseinsky, M.J.; Steer, C.	3.85940(1) 3.85940(1) 12.41528(6) 90 90 90	184.93	160.00	0.101325	2003	10	
97774	I 4/m m m	(Sr1.2 Nd0.8) (Mn0.6 Rh0.4) O4	K2NiF4	Gallon, D.J.; Battle, P.D.; Blundell, S.J.; Coldea, A.I.; Rosseinsky, M.J.; Steer, C.	3.85808(1) 3.85808(1) 12.40608(7) 90 90 90	184.66	50.00	0.101325	2003	10	
97775	I 4/m m m	(Sr1.2 Nd0.8) (Mn0.6 Rh0.4) O4	K2NiF4	Gallon, D.J.; Battle, P.D.; Blundell, S.J.; Coldea, A.I.; Rosseinsky, M.J.; Steer, C.	3.85783(1) 3.85783(1) 12.40523(7) 90 90 90	184.63	2.00	0.101325	2003	10	
99309	I 41/a m d Z	(Cu0.1 Ni0.61 Co0.2 Mn2.09) O4	Mn3O4	Vakiv, M.; Hadzaman, I.; Shpotyuk, O.; Mrooz, O.; Plewa, J.; Altenburg, H.; Uphoff, H.; Bodak, O.; Demchenko, P.	5.9478(7) 5.9478(7) 8.394(2) 90 90 90	296.95	293.00	0.101325	2004	10	
99663	P 4/m m m	Sr2 (Mn Ga (O4.78 F1.22))	Sr(Co,Sb)O3-x	Alekseeva, A.M.; Abakumov, A.M.; Rozova, M.G.; Antipov, E.V.; Hadermann, J.	3.85559(2) 3.85559(2) 7.78289(6) 90 90 90	115.70	293.00	0.101325	2004	10	
100349	I 41/a c d Z	Ca Mn11.62 Fe2.38 Si O24		de Villiers, J.P.R.	9.431(2) 9.431(2) 37.7740(40) 90. 90. 90.	3359.76	293.00	0.101325	1980	10	
112900	I 4/m m m	Sr2 La Co Mn O7	Sr3Ti2O7	Kananke-Gamage, Chandana C.W.; Ramezanipour, Farshid	3.83116(5) 3.83116(5) 20.1327(3) 90. 90. 90.	295.51	293.00	0.101325	2021	10	
112901	I 4/m m m	Sr2 La Fe Mn O7	Sr3Ti2O7	Kananke-Gamage, Chandana C.W.; Ramezanipour, Farshid	3.8617(1) 3.8617(1) 20.2300(6) 90. 90. 90.	301.68	293.00	0.101325	2021	10	
117542	I 4/m m m	La Sr3 Mn1.5 Fe1.5 O9.71	Sr4Ti3O10	Qadir, Irfan; Sharma, Shikha; Manhas, Ujwal; Atri, Amit Kumar; Singh, Sumit; Singh, Devinder	3.8583(1) 3.8583(1) 27.9387(12) 90. 90. 90.	415.91	293.00	0.101325	2023	10	
118290	P 4/n m m Z	Pr Mn As O0.95 F0.05	ZrCuSiAs	Wildman, Eve J.; Sher, Falak; Mclaughlin, Abbie C.	4.060639(6) 4.060639(6) 8.89557(2) 90. 90. 90.	146.67	35.00	0.101325	2015	10	
118291	P 4/n m m Z	Pr Mn As O0.95 F0.05	ZrCuSiAs	Wildman, Eve J.; Sher, Falak; Mclaughlin, Abbie C.	4.060731(6) 4.060731(6) 8.89590(2) 90. 90. 90.	146.69	40.00	0.101325	2015	10	
118292	P 4/n m m Z	Pr Mn As O0.95 F0.05	ZrCuSiAs	Wildman, Eve J.; Sher, Falak; Mclaughlin, Abbie C.	4.061816(6) 4.061816(6) 8.89837(2) 90. 90. 90.	146.81	70.00	0.101325	2015	10	
118293	P 4/n m m Z	Pr Mn As O0.95 F0.05	ZrCuSiAs	Wildman, Eve J.; Sher, Falak; Mclaughlin, Abbie C.	4.062342(6) 4.062342(6) 8.90023(1) 90. 90. 90.	146.87	100.00	0.101325	2015	10	
118294	P 4/n m m Z	Pr Mn As O0.95 F0.05	ZrCuSiAs	Wildman, Eve J.; Sher, Falak; Mclaughlin, Abbie C.	4.062877(6) 4.062877(6) 8.90198(2) 90. 90. 90.	146.95	130.00	0.101325	2015	10	
118295	P 4/n m m Z	Pr Mn As O0.95 F0.05	ZrCuSiAs	Wildman, Eve J.; Sher, Falak; Mclaughlin, Abbie C.	4.063972(6) 4.063972(6) 8.90543(1) 90. 90. 90.	147.08	160.00	0.101325	2015	10	
118296	P 4/n m m Z	Pr Mn As O0.95 F0.05	ZrCuSiAs	Wildman, Eve J.; Sher, Falak; Mclaughlin, Abbie C.	4.065303(6) 4.065303(6) 8.90982(2) 90. 90. 90.	147.24	200.00	0.101325	2015	10	
118297	P 4/n m m Z	Pr Mn As O0.95 F0.05	ZrCuSiAs	Wildman, Eve J.; Sher, Falak; Mclaughlin, Abbie C.	4.067319(6) 4.067319(6) 8.91620(1) 90. 90. 90.	147.50	250.00	0.101325	2015	10	
118298	P 4/n m m Z	Pr Mn As O0.95 F0.05	ZrCuSiAs	Wildman, Eve J.; Sher, Falak; Mclaughlin, Abbie C.	4.068873(6) 4.068873(6) 8.92088(1) 90. 90. 90.	147.69	300.00	0.101325	2015	10	
126170	I 4/m c m	Pr0.5 Sr0.45 Ba0.05 Mn O3	SrZrO3	Autret, C.; Martin, C.; Hervieu, M.; Maignan, A.; Raveau, B.; André, G.; Bourée, F.; Jirak, Z.	5.41383(2) 5.41383(2) 7.78735(6) 90. 90. 90.	228.24	293.00	0.101325	2003	10	
126171	I 4/m c m	Pr0.5 Sr0.3 Ba0.2 Mn O3	SrZrO3	Autret, C.; Martin, C.; Hervieu, M.; Maignan, A.; Raveau, B.; André, G.; Bourée, F.; Jirak, Z.	5.44822(4) 5.44822(4) 7.78579(7) 90. 90. 90.	231.11	293.00	0.101325	2003	10	
126172	I 4/m c m	Pr0.5 Sr0.2 Ba0.3 Mn O3	SrZrO3	Autret, C.; Martin, C.; Hervieu, M.; Maignan, A.; Raveau, B.; André, G.; Bourée, F.; Jirak, Z.	5.47020(6) 5.47020(6) 7.78425(9) 90. 90. 90.	232.93	293.00	0.101325	2003	10	
126173	I 4/m c m	Pr0.5 Sr0.1 Ba0.4 Mn O3	SrZrO3	Autret, C.; Martin, C.; Hervieu, M.; Maignan, A.; Raveau, B.; André, G.; Bourée, F.; Jirak, Z.	5.49263(5) 5.49263(5) 7.7857(1) 90. 90. 90.	234.89	293.00	0.101325	2003	10	
126178	I 4/m c m	Pr0.5 Sr0.2 Ba0.3 Mn O3	SrZrO3	Autret, C.; Martin, C.; Hervieu, M.; Maignan, A.; Raveau, B.; André, G.; Bourée, F.; Jirak, Z.	5.44845(9) 5.44845(9) 7.8047(2) 90. 90. 90.	231.69	10.00	0.101325	2003	10	
126180	I 4/m c m	Pr0.5 Sr0.1 Ba0.4 Mn O3	SrZrO3	Autret, C.; Martin, C.; Hervieu, M.; Maignan, A.; Raveau, B.; André, G.; Bourée, F.; Jirak, Z.	5.47402(9) 5.47402(9) 7.7953(2) 90. 90. 90.	233.59	10.00	0.101325	2003	10	
127655	I 4/m c m	Pr0.5 Ba0.25 Sr0.25 Mn O3	SrZrO3	Vanshina, P.A.; Kudyakova, V.S.; Tyutyunnik, A.P.; Gerasimov, E.Yu.; Suntsov, A.Yu.; Kozhevnikov, V.L.	5.46179(5) 5.46179(5) 7.78414(10) 90. 90. 90.	232.21	1723.00	0.101325	2023	10	
127656	I 4/m c m	Pr0.5 Ba0.25 Sr0.25 Mn O3	SrZrO3	Vanshina, P.A.; Kudyakova, V.S.; Tyutyunnik, A.P.; Gerasimov, E.Yu.; Suntsov, A.Yu.; Kozhevnikov, V.L.	5.47649(7) 5.47649(7) 7.77373(14) 90. 90. 90.	233.14	1173.00	0.101325	2023	10	
129354	P 42/n m c Z	Gd2 Cu Zn Mn4 O12	CaFeTi2O6	Belik, Alexei A.	7.31430(2) 7.31430(2) 7.82275(2) 90. 90. 90.	418.51	600.00	0.101325	2024	10	
138405	I 4/m m m	Sr2 Cr1.854 Mn1.146 As2 O2	Sr2Mn3Sb2O2	Arah, Bor; Ritter, Clemens; Stenning, Gavin B.G.; Mclaughlin, Abbie C.	4.043788(4) 4.043788(4) 18.9977(4) 90.0 90.0 90.0	310.66	300.00	0.101325	2022	10	
138452	I 4/m m m	Sr2 Cr1.854 Mn1.146 As2 O2	Sr2Mn3Sb2O2	Arah, Bor; Ritter, Clemens; Stenning, Gavin B.G.; Mclaughlin, Abbie C.	4.035437(4) 4.035437(4) 18.8986(4) 90.0 90.0 90.0	307.75	1.50	0.101325	2022	10	
138453	I 4/m m m	Sr2 Cr1.854 Mn1.146 As2 O2	Sr2Mn3Sb2O2	Arah, Bor; Ritter, Clemens; Stenning, Gavin B.G.; Mclaughlin, Abbie C.	4.035448(1) 4.035448(1) 18.9011(1) 90.0 90.0 90.0	307.79	50.00	0.101325	2022	10	
138454	I 4/m m m	Sr2 Cr1.854 Mn1.146 As2 O2	Sr2Mn3Sb2O2	Arah, Bor; Ritter, Clemens; Stenning, Gavin B.G.; Mclaughlin, Abbie C.	4.036189(1) 4.036189(1) 18.9119(1) 90.0 90.0 90.0	308.09	100.00	0.101325	2022	10	
138455	I 4/m m m	Sr2 Cr1.854 Mn1.146 As2 O2	Sr2Mn3Sb2O2	Arah, Bor; Ritter, Clemens; Stenning, Gavin B.G.; Mclaughlin, Abbie C.	4.038032(2) 4.038032(2) 18.9239(2) 90.0 90.0 90.0	308.56	150.00	0.101325	2022	10	
138456	I 4/m m m	Sr2 Cr1.854 Mn1.146 As2 O2	Sr2Mn3Sb2O2	Arah, Bor; Ritter, Clemens; Stenning, Gavin B.G.; Mclaughlin, Abbie C.	4.039119(2) 4.039119(2) 18.9521(2) 90.0 90.0 90.0	309.19	200.00	0.101325	2022	10	
138457	I 4/m m m	Sr2 Cr1.854 Mn1.146 As2 O2	Sr2Mn3Sb2O2	Arah, Bor; Ritter, Clemens; Stenning, Gavin B.G.; Mclaughlin, Abbie C.	4.041326(3) 4.041326(3) 18.9745(3) 90.0 90.0 90.0	309.89	250.00	0.101325	2022	10	
138458	I 4/m m m	Sr2 Cr1.854 Mn1.146 As2 O2	Sr2Mn3Sb2O2	Arah, Bor; Ritter, Clemens; Stenning, Gavin B.G.; Mclaughlin, Abbie C.	4.04379(5) 4.04379(5) 18.9977(4) 90.0 90.0 90.0	310.66	300.00	0.101325	2022	10	
138459	I 4/m m m	Sr2 Cr1.854 Mn1.146 As2 O2	Sr2Mn3Sb2O2	Arah, Bor; Ritter, Clemens; Stenning, Gavin B.G.; Mclaughlin, Abbie C.	4.04641(4) 4.04641(4) 19.0202(4) 90.0 90.0 90.0	311.42	350.00	0.101325	2022	10	
138460	I 4/m m m	Sr2 Cr1.854 Mn1.146 As2 O2	Sr2Mn3Sb2O2	Arah, Bor; Ritter, Clemens; Stenning, Gavin B.G.; Mclaughlin, Abbie C.	4.04905(4) 4.04905(4) 19.0425(4) 90.0 90.0 90.0	312.19	400.00	0.101325	2022	10	
138461	I 4/m m m	Sr2 Cr1.854 Mn1.146 As2 O2	Sr2Mn3Sb2O2	Arah, Bor; Ritter, Clemens; Stenning, Gavin B.G.; Mclaughlin, Abbie C.	4.05167(4) 4.05167(4) 19.0629(4) 90.0 90.0 90.0	312.94	450.00	0.101325	2022	10	
138462	I 4/m m m	Sr2 Cr1.854 Mn1.146 As2 O2	Sr2Mn3Sb2O2	Arah, Bor; Ritter, Clemens; Stenning, Gavin B.G.; Mclaughlin, Abbie C.	4.05430(4) 4.05430(4) 19.0839(4) 90.0 90.0 90.0	313.69	500.00	0.101325	2022	10	
138463	I 4/m m m	Sr2 Cr1.854 Mn1.146 As2 O2	Sr2Mn3Sb2O2	Arah, Bor; Ritter, Clemens; Stenning, Gavin B.G.; Mclaughlin, Abbie C.	4.06067(4) 4.06067(4) 19.1220(4) 90.0 90.0 90.0	315.31	600.00	0.101325	2022	10	
143579	I 4/m m m	(Sr1.18 La0.60 Ce0.20) Mn O3.96	K2NiF4	Madhusudhan Naik, J.; Ritter,  Clemens; Bulfin, Brendan; Steinfeld, Aldo; Erni, Rolf; Patzke, Greta R.	3.88203(9) 3.88203(9) 13.2057(5) 90.0000 90.0000 90.0000	199.00	293.00	0.101325	2021	10	
143580	I 4/m m m	(Sr1.10 La0.64 Ce0.26) Mn O3.88	K2NiF4	Madhusudhan Naik, J.; Ritter,  Clemens; Bulfin, Brendan; Steinfeld, Aldo; Erni, Rolf; Patzke, Greta R.	3.90425(11) 3.90425(11) 13.2443(7) 90.0000 90.0000 90.0000	201.87	293.00	0.101325	2021	10	
145913	P 42/n Z	Ca Mn0.786 Co1.214 W O6	MnMoSr2O6	Ji, Kunlang; Chen, Ruichao; Manuel, Pascal; Attfield, J. Paul	7.6651(3) 7.6651(3) 7.6822(3) 90. 90. 90.	451.36	293.00	0.101325	2023	10	
147760	P 42 m c	Na0.868 Y0.868 Mn2.268 Ti4 O12	CaMn(Ti2O6)	Scatena, Rebecca; Liu, Ran; Shvartsman, Vladimir V.; Khalyavin, Dmitry D.; Inaguma, Yoshiyuki; Yamaura, Kazunari; Belik, Alexei A.; Johnson, Roger D.	7.52079(2) 7.52079(2) 7.55315(5) 90.0000 90.0000 90.0000	427.22	100.00	0.101325	2023	10	
147761	P 42/n m c Z	Na0.872 Y0.872 Mn1.256 Ti4 O12		Scatena, Rebecca; Liu, Ran; Shvartsman, Vladimir V.; Khalyavin, Dmitry D.; Inaguma, Yoshiyuki; Yamaura, Kazunari; Belik, Alexei A.; Johnson, Roger D.	7.52325(4) 7.52325(4) 7.53941(6) 90.0000 90.0000 90.0000	426.72	100.00	0.101325	2023	10	
149003	P 42/n m c Z	Dy2 Cu Zn Mn4 O12	CaFeTi2O6	Belik, Alexei A.	7.30342(1) 7.30342(1) 7.75007(2) 90. 90. 90.	413.39	600.00	0.101325	2023	10	
149816	P 42/n m c Z	Dy2 Mn Zn Mn3 Ti O12	CaFeTi2O6	Belik, Alexei A.; Liu, Ran; Yamaura, Kazunari	7.37838(1) 7.37838(1) 7.81438(1) 90. 90. 90.	425.42	295.00	0.101325	2023	10	
149817	P 42/n m c Z	Dy2 Mn Zn Mn2 Ti2 O12	CaFeTi2O6	Belik, Alexei A.; Liu, Ran; Yamaura, Kazunari	7.49153(1) 7.49153(1) 7.68402(2) 90. 90. 90.	431.25	295.00	0.101325	2023	10	
149993	P 4/n m m Z	La1.2 Sr1.8 Mn2 O7 F		Miki, Hidenori; Matsunaga, Toshiyuki; Li, Zhuoran; Cao, Zulai; Yamamoto, Kentaro; Kumar, Mukesh; Thakur, Neha; Watanabe, Toshiki; Iba, Hideki; Kobayashi, Shintaro; Kawaguchi, Shogo; Ikeda, Kazutaka; Hagihala, Masato; Kamiyama, Takashi; Kuwabara, Akihide; Kageyama, Hiroshi; Maeda, Kazuhiko; Uchimoto, Yoshiharu	3.8125(10) 3.8125(10) 21.785(7) 90. 90. 90.	316.65	293.00	0.101325	2024	10	
149994	I 4/m m m	La1.2 Sr1.8 Mn2 O7 F2		Miki, Hidenori; Matsunaga, Toshiyuki; Li, Zhuoran; Cao, Zulai; Yamamoto, Kentaro; Kumar, Mukesh; Thakur, Neha; Watanabe, Toshiki; Iba, Hideki; Kobayashi, Shintaro; Kawaguchi, Shogo; Ikeda, Kazutaka; Hagihala, Masato; Kamiyama, Takashi; Kuwabara, Akihide; Kageyama, Hiroshi; Maeda, Kazuhiko; Uchimoto, Yoshiharu	3.7867(8) 3.7867(8) 23.255(5) 90. 90. 90.	333.46	293.00	0.101325	2024	10	
149995	P 4/n m m Z	La1.2 Sr1.8 Mn2 O7 F		Miki, Hidenori; Matsunaga, Toshiyuki; Li, Zhuoran; Cao, Zulai; Yamamoto, Kentaro; Kumar, Mukesh; Thakur, Neha; Watanabe, Toshiki; Iba, Hideki; Kobayashi, Shintaro; Kawaguchi, Shogo; Ikeda, Kazutaka; Hagihala, Masato; Kamiyama, Takashi; Kuwabara, Akihide; Kageyama, Hiroshi; Maeda, Kazuhiko; Uchimoto, Yoshiharu	3.8336(2) 3.8336(2) 21.917(3) 90. 90. 90.	322.10	700.00	0.101325	2024	10	
149996	I 4/m m m	La1.2 Sr1.8 Mn2 O7 F2		Miki, Hidenori; Matsunaga, Toshiyuki; Li, Zhuoran; Cao, Zulai; Yamamoto, Kentaro; Kumar, Mukesh; Thakur, Neha; Watanabe, Toshiki; Iba, Hideki; Kobayashi, Shintaro; Kawaguchi, Shogo; Ikeda, Kazutaka; Hagihala, Masato; Kamiyama, Takashi; Kuwabara, Akihide; Kageyama, Hiroshi; Maeda, Kazuhiko; Uchimoto, Yoshiharu	3.8345(4) 3.8345(4) 23.249(5) 90. 90. 90.	341.84	700.00	0.101325	2024	10	
149997	I 4/m m m	La1.2 Sr1.8 Mn2 O7 F2		Miki, Hidenori; Matsunaga, Toshiyuki; Li, Zhuoran; Cao, Zulai; Yamamoto, Kentaro; Kumar, Mukesh; Thakur, Neha; Watanabe, Toshiki; Iba, Hideki; Kobayashi, Shintaro; Kawaguchi, Shogo; Ikeda, Kazutaka; Hagihala, Masato; Kamiyama, Takashi; Kuwabara, Akihide; Kageyama, Hiroshi; Maeda, Kazuhiko; Uchimoto, Yoshiharu	3.8294(2) 3.8294(2) 23.292(2) 90. 90. 90.	341.56	773.00	0.101325	2024	10	
149998	I 4/m m m	La1.2 Sr1.8 Mn2 O7 F2		Miki, Hidenori; Matsunaga, Toshiyuki; Li, Zhuoran; Cao, Zulai; Yamamoto, Kentaro; Kumar, Mukesh; Thakur, Neha; Watanabe, Toshiki; Iba, Hideki; Kobayashi, Shintaro; Kawaguchi, Shogo; Ikeda, Kazutaka; Hagihala, Masato; Kamiyama, Takashi; Kuwabara, Akihide; Kageyama, Hiroshi; Maeda, Kazuhiko; Uchimoto, Yoshiharu	3.8492(5) 3.8492(5) 23.226(3) 90. 90. 90.	344.12	873.00	0.101325	2024	10	
149999	I 4/m m m	La1.2 Sr1.8 Mn2 O7 F2		Miki, Hidenori; Matsunaga, Toshiyuki; Li, Zhuoran; Cao, Zulai; Yamamoto, Kentaro; Kumar, Mukesh; Thakur, Neha; Watanabe, Toshiki; Iba, Hideki; Kobayashi, Shintaro; Kawaguchi, Shogo; Ikeda, Kazutaka; Hagihala, Masato; Kamiyama, Takashi; Kuwabara, Akihide; Kageyama, Hiroshi; Maeda, Kazuhiko; Uchimoto, Yoshiharu	3.8565(2) 3.8565(2) 23.228(2) 90. 90. 90.	345.46	973.00	0.101325	2024	10	
153064	I 4/m	Sr La Mn W O6	Sr2NiWO6	Lin Qisheng; Greenblatt, M.; Croft, M.	5.6741(1) 5.6741(1) 8.0253(2) 90. 90. 90.	258.38	293.00	0.101325	2005	10	
154138	I 4/m m m	La1.24 Sr1.76 (Mn1.9 Ru0.1 O7)	Sr3Ti2O7	Schuepp, B.; Doerr, K.; Ruck, K.; Nenkov, K.; Mueller, K.H.; Krabbes, G.	3.87738(7) 3.87738(7) 20.1396(5) 90. 90. 90.	302.78	293.00	0.101325	2005	10	
154139	I 4/m m m	La1.24 Sr1.76 (Mn1.82 Ru0.18 O7)	Sr3Ti2O7	Schuepp, B.; Doerr, K.; Ruck, K.; Nenkov, K.; Mueller, K.H.; Krabbes, G.	3.88038(5) 3.88038(5) 20.1927(4) 90. 90. 90.	304.05	293.00	0.101325	2005	10	
154140	I 4/m m m	La1.24 Sr1.76 (Mn1.52 Ru0.48 O7)	Sr3Ti2O7	Schuepp, B.; Doerr, K.; Ruck, K.; Nenkov, K.; Mueller, K.H.; Krabbes, G.	3.89275(5) 3.89275(5) 20.2864(4) 90. 90. 90.	307.41	293.00	0.101325	2005	10	
155013	I 4/m m m	Y0.5 (Y0.03 Sr1.47) (Mn1.33 Ga0.67) O5.27	(Sr,Ln)CoO3-x	Gillie, L.J.; Palmer, H.M.; Wright, A.J.; Hadermann, J.; van Tendeloo, G.; Greaves, C.	7.6373(3) 7.6373(3) 15.6636(10) 90. 90. 90.	913.63	295.00	0.101325	2004	10	
155014	I 4/m m m	Y0.5 (Y0.03 Sr1.47) (Mn1.33 Ga0.67) O5.27	(Sr,Ln)CoO3-x	Gillie, L.J.; Palmer, H.M.; Wright, A.J.; Hadermann, J.; van Tendeloo, G.; Greaves, C.	7.6203(7) 7.6203(7) 15.6657(18) 90. 90. 90.	909.69	10.00	0.101325	2004	10	
157420	I 4/m m m	Ca Sr3 ((Mn1.5 Fe1.5) O10)	Sr4Ti3O10	Shin Jinhyun; Lee Jai Yeoul	3.8255(1) 3.8255(1) 27.7437(10) 90. 90. 90.	406.01	300.00	0.101325	2007	10	
157421	I 4/m m m	Ca Sr3 ((Mn1.5 Fe1.5) O10)	Sr4Ti3O10	Shin Jinhyun; Lee Jai Yeoul	3.8169(1) 3.8169(1) 27.6931(10) 90. 90. 90.	403.45	5.00	0.101325	2007	10	
157422	I 4/m m m	Ca Sr3 (Mn2 Fe O10)	Sr4Ti3O10	Shin Jinhyun; Lee Jai Yeoul	3.8207(3) 3.8207(3) 27.7016(2) 90. 90. 90.	404.38	300.00	0.101325	2007	10	
157423	I 4/m m m	Ca Sr3 (Mn2 Fe O10)	Sr4Ti3O10	Shin Jinhyun; Lee Jai Yeoul	3.8177(3) 3.8177(3) 27.6463(2) 90. 90. 90.	402.94	5.00	0.101325	2007	10	
157591	I 4/m c m	(La0.5 Sr0.4 Ba0.1) (Mn O3)	SrZrO3	Chmaissem, O.; Dabrowski, B.; Kolesnik, S.; Mais, J.; Suescun, L.; Jorgensen, J.D.	5.47331(4) 5.47331(4) 7.7549(1) 90. 90. 90.	232.31	380.00	0.101325	2006	10	
157592	I 4/m c m	(La0.5 Sr0.4 Ba0.1) (Mn O3)	SrZrO3	Chmaissem, O.; Dabrowski, B.; Kolesnik, S.; Mais, J.; Suescun, L.; Jorgensen, J.D.	5.45227(3) 5.45227(3) 7.7576(1) 90. 90. 90.	230.61	52.50	0.101325	2006	10	
157593	I 4/m c m	(La0.5 Sr0.3 Ba0.2) (Mn O3)	SrZrO3	Chmaissem, O.; Dabrowski, B.; Kolesnik, S.; Mais, J.; Suescun, L.; Jorgensen, J.D.	5.48755(3) 5.48755(3) 7.77156(9) 90. 90. 90.	234.03	380.00	0.101325	2006	10	
157594	I 4/m c m	(La0.5 Sr0.3 Ba0.2) (Mn O3)	SrZrO3	Chmaissem, O.; Dabrowski, B.; Kolesnik, S.; Mais, J.; Suescun, L.; Jorgensen, J.D.	5.47036(2) 5.47036(2) 7.76533(7) 90. 90. 90.	232.38	40.00	0.101325	2006	10	
157657	P 4/m m m	(La0.5 Sr0.2 Ba0.3) (Mn O3)	BaTiO3(tet)	Chmaissem, O.; Dabrowski, B.; Kolesnik, S.; Mais, J.; Suescun, L.; Jorgensen, J.D.	3.88948(2) 3.88948(2) 3.89267(2) 90. 90. 90.	58.89	293.00	0.101325	2006	10	
157659	P 4/m m m	(La0.5 Sr0.1 Ba0.4) (Mn O3)	BaTiO3(tet)	Chmaissem, O.; Dabrowski, B.; Kolesnik, S.; Mais, J.; Suescun, L.; Jorgensen, J.D.	3.88947(2) 3.88947(2) 3.89173(2) 90. 90. 90.	58.87	50.00	0.101325	2006	10	
161011	P 4/m m m	Nd Ba (Mn Co) O5	Ba(CuCo)YO5	Snedden, A.; Wright, A.J.; Greaves, C.	3.94071(2) 3.94071(2) 7.69532(6) 90. 90. 90.	119.50	300.00	0.101325	2008	10	
161012	P 4/m m m	Nd Ba (Mn Co) O5	Ba(CuCo)YO5	Snedden, A.; Wright, A.J.; Greaves, C.	3.93018(2) 3.93018(2) 7.66882(6) 90. 90. 90.	118.46	2.00	0.101325	2008	10	
161013	P 4/m m m	Nd Ba (Mn Co) O6	PrBaMn2O5+x	Snedden, A.; Wright, A.J.; Greaves, C.	3.89310(2) 3.89310(2) 7.69753(7) 90. 90. 90.	116.67	300.00	0.101325	2008	10	
163989	I 4/m c m	(Sr0.8 Ce0.2) (Mn0.8 Co0.2) O3	SrZrO3	Zhang Zhao Ming; Howard, C.J.; Kennedy, B.J.; Matsuda, M.; Miyake, M.	5.4171(1) 5.4171(1) 7.6972(1) 90. 90. 90.	225.87	293.00	0.101325	2009	10	
169513	I 4/m m m	Sr2 Mn2 Cu As2 O2	Sr2Mn3Sb2O2	Nath, R.; Garlea, V.O.; Goldman, A.I.; Johnston, D.C.	4.0833(2) 4.0833(2) 18.5919(9) 90. 90. 90.	309.99	293.00	0.101325	2010	10	
169518	I 4/m m m	Sr2 Mn (Mn1.26 Cu0.74) As2 O2	Sr2Mn3Sb2O2	Nath, R.; Garlea, V.O.; Goldman, A.I.; Johnston, D.C.	4.07913(6) 4.07913(6) 18.5826(3) 90. 90. 90.	309.20	300.00	0.101325	2010	10	
169519	I 4/m m m	Sr2 Mn (Mn1.26 Cu0.74) As2 O2	Sr2Mn3Sb2O2	Nath, R.; Garlea, V.O.; Goldman, A.I.; Johnston, D.C.	4.07198(5) 4.07198(5) 18.5216(2) 90. 90. 90.	307.11	120.00	0.101325	2010	10	
169520	I 4/m m m	Sr2 Mn (Mn1.26 Cu0.74) As2 O2	Sr2Mn3Sb2O2	Nath, R.; Garlea, V.O.; Goldman, A.I.; Johnston, D.C.	4.07086(5) 4.07086(5) 18.4861(2) 90. 90. 90.	306.35	60.00	0.101325	2010	10	
169521	I 4/m m m	Sr2 Mn (Mn1.26 Cu0.74) As2 O2	Sr2Mn3Sb2O2	Nath, R.; Garlea, V.O.; Goldman, A.I.; Johnston, D.C.	4.07106(5) 4.07106(5) 18.4784(2) 90. 90. 90.	306.25	4.00	0.101325	2010	10	
170305	I 4/m m m	(N H4)2 (Mn Cl4 (H2 O)2)		Martin, J.D.; Hess, R.F.; Boyle, P.D.	7.5250(5) 7.5250(5) 8.2760(17) 90.0 90.0 90.0	468.63	293.00	0.101325	2004	10	
170569	I 41/a m d Z	Li0.60 Mg0.03 Mn0.44 Ni0.03 O		Wagemaker, M.; Ooms, F.G.B.; Kelder, E.M.; Schoonman, J.; Kearley, G.J.; Mulder, F.M.	5.7375 5.7375 8.6575(14) 90.0 90.0 90.0	285.00	293.00	0.101325	2004	10	
170570	I 41/a m d Z	Li0.45 Mg0.03 Mn0.34 Ni0.14 O		Wagemaker, M.; Ooms, F.G.B.; Kelder, E.M.; Schoonman, J.; Kearley, G.J.; Mulder, F.M.	5.7175 5.7175 8.9936(11) 90.0 90.0 90.0	294.00	293.00	0.101325	2004	10	
172823	I 4/m m m	(La1.5 Sr0.5) (Mn0.5 Cu0.5) O4	K2NiF4	McCabe, E.E.; Greaves, C.	3.7927(1) 3.7927(1) 13.2003(7) 90. 90. 90.	189.88	295.00	0.101325	2006	10	
172824	I 4/m m m	(La Sr) (Mn0.5 Cu0.5) O4	K2NiF4	McCabe, E.E.; Greaves, C.	3.8154(2) 3.8154(2) 12.8262(8) 90. 90. 90.	186.71	295.00	0.101325	2006	10	
172825	I 4/m m m	(Pr Sr) (Mn0.5 Cu0.5) O4	K2NiF4	McCabe, E.E.; Greaves, C.	3.79161(8) 3.79161(8) 12.7160(2) 90. 90. 90.	182.81	295.00	0.101325	2006	10	
172826	I 4/m m m	(Nd Sr) (Mn0.5 Cu0.5) O4	K2NiF4	McCabe, E.E.; Greaves, C.	3.78285(4) 3.78285(4) 12.6574(1) 90. 90. 90.	181.13	295.00	0.101325	2006	10	
174274	P 4/m b m	Ba2 La Mn (Nb4 O15)	K2.4W5O15	McCabe, E.E.; West, A.R.	12.5491(1) 12.5491(1) 3.97008(5) 90. 90. 90.	625.21	293.00	0.101325	2010	10	
175048	P 4/m n c	Cs6 Mn (H2 O)2 (V O3)8		Smith Pellizzeri, Tiffany M.; McMillen, Colin D.; Ivey, Kimberly; Kolis, Joseph W.	13.6830(4) 13.6830(4) 8.6476(3) 90 90 90	1619.04	298.00	0.101325	2019	10	
177480	I 4/m m m	Mn Na1.6 Sr2 O2 Se2	(Sr2MnO2)(Cu1.5S2)	Giri, Souvik; Dey, Sunita; Suard, Emmanuelle; Clarke, Simon J.	4.09465(15) 4.09465(15) 20.3485(16) 90 90 90	341.16	300.00	0.101325	2024	10	
177531	I 4/m m m	Sr2 Mn Na1.66 O2 Se2	(Sr2MnO2)(Cu1.5S2)	Giri, Souvik; Dey, Sunita; Suard, Emmanuelle; Clarke, Simon J.	4.10529(4) 4.10529(4) 20.3419(4) 90. 90. 90.	342.83	295.00	0.101325	2024	10	
177532	I 4/m m m	Sr2 Mn Na1.58 O2 Se2	(Sr2MnO2)(Cu1.5S2)	Giri, Souvik; Dey, Sunita; Suard, Emmanuelle; Clarke, Simon J.	4.0949(1) 4.0949(1) 20.349(1) 90. 90. 90.	341.21	295.00	0.101325	2024	10	
177533	I 4/m m m	Sr2 Mn Na1.68 O2 Se2	(Sr2MnO2)(Cu1.5S2)	Giri, Souvik; Dey, Sunita; Suard, Emmanuelle; Clarke, Simon J.	4.1464(1) 4.1464(1) 20.319(1) 90. 90. 90.	349.34	295.00	0.101325	2024	10	
177534	I 4/m m m	Sr2 Mn Na1.7 O2 Se2	(Sr2MnO2)(Cu1.5S2)	Giri, Souvik; Dey, Sunita; Suard, Emmanuelle; Clarke, Simon J.	4.1349(1) 4.1349(1) 20.212(1) 90. 90. 90.	345.57	2.00	0.101325	2024	10	
177535	I 4/m m m	Sr2 Mn Na1.42 O2 Se2	(Sr2MnO2)(Cu1.5S2)	Giri, Souvik; Dey, Sunita; Suard, Emmanuelle; Clarke, Simon J.	4.0818(1) 4.0818(1) 20.247(1) 90. 90. 90.	337.34	5.00	0.101325	2024	10	
177536	I 4/m m m	Sr2 Mn Na1.52 O2 Se2	(Sr2MnO2)(Cu1.5S2)	Giri, Souvik; Dey, Sunita; Suard, Emmanuelle; Clarke, Simon J.	4.0808(1) 4.0808(1) 20.239(2) 90. 90. 90.	337.04	5.00	0.101325	2024	10	
182287	I 4/m m m	(La Sr2) ((Mn Cr) O6.95)	Sr3Ti2O7	Singh, D.; Singh, R.	3.8533(21) 3.8533(21) 20.0710(36) 90. 90. 90.	298.01	293.00	0.101325	2010	10	
183149	I 4/m m m	(Ba F)2 Mn2 Se2 O	Fe2La2O3Se2	Liu, R.-H.; Zhang, J.-S.; Cheng, P.; Luo, X.-G.; Ying, J.-J.; Yan, Y.-J.; Zhang, M.; Wang, A.-F.; Xiang, Z.-J.; Ye, G.-J.; Chen, X.-H.	4.2756(1) 4.2756(1) 19.5919(4) 90. 90. 90.	358.15	293.00	0.101325	2011	10	
185228	I 4/m m m	(Pr0.5 Sr1.5) (Cr0.5 Mn0.5) O4	K2NiF4	Bahout, M.; Tonus, F.; Prestipino, C.; Pelloquin, D.; Hansen, T.; Fonda, E.; Battle, P.D.	3.82301(2) 3.82301(2) 12.47514(9) 90. 90. 90.	182.33	293.00	0.101325	2012	10	
185229	I 4/m m m	(Pr0.5 Sr1.5) (Cr0.5 Mn0.5) O3.8	K2NiF4	Bahout, M.; Tonus, F.; Prestipino, C.; Pelloquin, D.; Hansen, T.; Fonda, E.; Battle, P.D.	3.86999(5) 3.86999(5) 12.6801(3) 90. 90. 90.	189.91	973.00	0.101325	2012	10	
185230	I 4/m m m	(Pr0.5 Sr1.5) (Cr0.5 Mn0.5) O3.8	K2NiF4	Bahout, M.; Tonus, F.; Prestipino, C.; Pelloquin, D.; Hansen, T.; Fonda, E.; Battle, P.D.	3.83370(4) 3.83370(4) 12.5704(2) 90. 90. 90.	184.75	333.00	0.101325	2012	10	
185231	I 4/m m m	(Pr0.5 Sr1.5) (Cr0.5 Mn0.5) O4	K2NiF4	Bahout, M.; Tonus, F.; Prestipino, C.; Pelloquin, D.; Hansen, T.; Fonda, E.; Battle, P.D.	3.84935(3) 3.84935(3) 12.5548(2) 90. 90. 90.	186.03	873.00	0.101325	2012	10	
185232	I 4/m m m	(Pr0.5 Sr1.5) (Cr0.5 Mn0.5) O4	K2NiF4	Bahout, M.; Tonus, F.; Prestipino, C.; Pelloquin, D.; Hansen, T.; Fonda, E.; Battle, P.D.	3.82409(6) 3.82409(6) 12.4728(3) 90. 90. 90.	182.40	333.00	0.101325	2012	10	
189471	I 4/m m m	(La0.6 Sr1.4) ((Mn0.5 Cr0.5) O4)	K2NiF4	Singh, Devinder; Mahajan, Arun	3.8448(1) 3.8448(1) 12.5284(4) 90. 90. 90.	185.20	293.00	0.101325	2013	10	
189472	I 4/m m m	(La0.7 Sr1.3) ((Mn0.5 Cr0.5) O4)	K2NiF4	Singh, Devinder; Mahajan, Arun	3.8450(1) 3.8450(1) 12.5518(6) 90. 90. 90.	185.57	293.00	0.101325	2013	10	
189473	I 4/m m m	(La0.8 Sr1.2) ((Mn0.5 Cr0.5) O4)	K2NiF4	Singh, Devinder; Mahajan, Arun	3.8445(1) 3.8445(1) 12.5569(7) 90. 90. 90.	185.59	293.00	0.101325	2013	10	
191018	I 4/m	Ba La Mn Sb O6	Sr2NiWO6	Bharti, Chandrahas; Sen, A.; Chanda, Sadhan; Sinha, T.P.	5.7632(5) 5.7632(5) 8.145(1) 90. 90. 90.	270.53	293.00	0.101325	2014	10	
191152	I 4/m c m	(Sr0.7 Ca0.3) (Ti0.5 Mn0.5) O3	SrZrO3	Qasim, Ilyas; Blanchard, Peter E.R.; Kennedy, Brendan J.; Kamiyama, Takashi; Miao, Ping; Torii, Shuki	5.41961(3) 5.41961(3) 7.67951(7) 90. 90. 90.	225.56	293.00	0.101325	2014	10	
191153	I 4/m c m	(Sr0.6 Ca0.4) (Ti0.5 Mn0.5) O3	SrZrO3	Qasim, Ilyas; Blanchard, Peter E.R.; Kennedy, Brendan J.; Kamiyama, Takashi; Miao, Ping; Torii, Shuki	5.40785(2) 5.40785(2) 7.67355(5) 90. 90. 90.	224.41	293.00	0.101325	2014	10	
191807	I 4/m m m	(La0.5 Sr1.5) ((Mn0.91 Ru0.09) O4)	K2NiF4	Hong, Chang Seop; Kim, Wan Seop; Hur, Nam Hwi; Choi, Yong Nam	3.85983(3) 3.85983(3) 12.4165(2) 90. 90. 90.	184.98	10.00	0.101325	2003	10	
191808	I 4/m m m	(La0.5 Sr1.5) ((Mn0.91 Ru0.09) O4)	K2NiF4	Hong, Chang Seop; Kim, Wan Seop; Hur, Nam Hwi; Choi, Yong Nam	3.86729(4) 3.86729(4) 12.4422(2) 90. 90. 90.	186.08	300.00	0.101325	2003	10	
191809	I 4/m m m	(La0.5 Sr1.5) ((Mn0.83 Ru0.17) O4)	K2NiF4	Hong, Chang Seop; Kim, Wan Seop; Hur, Nam Hwi; Choi, Yong Nam	3.87421(4) 3.87421(4) 12.4776(2) 90. 90. 90.	187.28	300.00	0.101325	2003	10	
191810	I 4/m m m	(La0.5 Sr1.5) ((Mn0.7 Ru0.3) O4)	K2NiF4	Hong, Chang Seop; Kim, Wan Seop; Hur, Nam Hwi; Choi, Yong Nam	3.87033(4) 3.87033(4) 12.4898(2) 90. 90. 90.	187.09	10.00	0.101325	2003	10	
191811	I 4/m m m	(La0.5 Sr1.5) ((Mn0.70 Ru0.30) O4)	K2NiF4	Hong, Chang Seop; Kim, Wan Seop; Hur, Nam Hwi; Choi, Yong Nam	3.8797(1) 3.8797(1) 12.5113(5) 90. 90. 90.	188.32	300.00	0.101325	2003	10	
191812	I 4/m m m	(La0.5 Sr1.5) ((Mn0.59 Ru0.41) O4)	K2NiF4	Hong, Chang Seop; Kim, Wan Seop; Hur, Nam Hwi; Choi, Yong Nam	3.8843(1) 3.8843(1) 12.5368(3) 90. 90. 90.	189.15	300.00	0.101325	2003	10	
192080	I 4/m m m	(La0.5 Sr1.5) (Mn0.5 Cr0.5) O3.96	K2NiF4	Singh, Devinder; Sharma, Suman; Mahajan, Arun; Choudhary, Nisha	3.8428(1) 3.8428(1) 12.4919(3) 90. 90. 90.	184.47	293.00	0.101325	2014	10	
193191	P 4/m m m	Nd Ba Co1.5 Mn0.5 O5.60	PrBaMn2O5+x	Broux, Thibault; Bahout, Mona; Hanlon, James M.; Hernandez, Olivier; Paofai, Serge; Berenov, Andrey; Skinner, Stephen J.	3.94016(4) 3.94016(4) 7.62584(6) 90. 90. 90.	118.39	293.00	0.101325	2014	10
