Repository: RAMP-Labs/ApprOxiMate

# ApprOxiMate

ApprOxiMate is a Python package for charge balancing inorganic chemical
formulae and generating oxidation-state-aware descriptors for materials
informatics workflows.

The project combines a charge-balancing routine with feature engineering
modules for valence structure, elemental properties, ionic radii,
electronegativity, magnetic moments, and related composition statistics.
It is designed for use in notebooks and machine-learning pipelines where
oxidation states provide useful chemical context beyond formula-only
descriptors.

## Features

- Charge balance inorganic formulae using fixed and variable oxidation-state
  data.
- Return balanced results as strings, dictionaries, pandas DataFrames, or
  structured Python objects.
- Generate descriptors for all elements in a composition and for variable
  oxidation-state elements separately.
- Build feature matrices from lists of formulae for downstream modelling.
- Includes example notebooks for featurisation, exploratory analysis, model
  training, and result assessment.

## Standard Reduction Potential Data
NIST dataset was used to collected SRP values used within the variable_ox_states_srps.csv 

S. G. Bratsch, Standard Electrode Potentials and Temperature Coefficients in Water at 298.15 K, Journal of Physical and Chemical Reference Data, 1989, 18, 1–21.

## Citation
Please cite this package.

## Quick Start

```python
from approximate import charge_balance

r = charge_balance("Fe3O4")
print(r)                # O:-2:4.0;Fe:2:1.0;Fe:3:2.0;FinalChargeBalance:0.0
r.oxidation_states      # one entry per (element, oxidation state)
r.final_charge          # 0.0
r.is_balanced           # True
r.to_dataframe()        # oxidation states as a table
r.to_dict()             # everything as a dictionary
```

Shortcuts when you only need one thing:

```python
from approximate import oxidation_states, final_charge, parse_formula

oxidation_states("LiFePO4")                     # list of states
oxidation_states("LiFePO4", as_dataframe=True)  # as a DataFrame
final_charge("NaMn0.5Ni0.5O2")                  # 0.0
parse_formula("LiFePO4")                        # {'Li': 1.0, 'Fe': 1.0, 'P': 1.0, 'O': 4.0}
```

Every function accepts `verbose=True` (step-by-step log) and `precision=`.

## Feature Engineering

Use `MaterialFeatureExtractor` to generate oxidation-state-aware features for
one formula or many formulae:

```python
import pandas as pd
from approximate.feature_engineering import MaterialFeatureExtractor

# The periodic table is loaded from mendeleev automatically.

# Pass your own as the first argument to reuse or customise it.
extractor = MaterialFeatureExtractor(mode="both", ionic_radius_unit="pm")

features = extractor.get_features("LiFePO4")
feature_table = pd.DataFrame(
    extractor.featurize_many(["LiFePO4", "NaCoO2"])
)
```

`mode` controls which feature groups are returned:

- `"all"`: descriptors calculated over all elements in the formula.
- `"var"`: descriptors calculated only over variable oxidation-state elements.
- `"both"`: include both groups.

The available feature modules include:

- `ValenceFeatureModule`
- `ElementPropertyModule`
- `IonicRadiusModule`
- `MagneticMomentModule`
- `ElectronegativityModule`
- `TransitionMetalPotentialModule`

The transition-metal potential module is optional and can be enabled with:

```python
extractor = MaterialFeatureExtractor(
    enable_tm_potential=True,
    tm_cation="Na",
    tm_anion="O",
)
```

## Notebooks

The repository includes notebooks that demonstrate the main workflow:

- `tutorial_notebook.ipynb`: introductory charge-balancing examples.
- `notebooks/exp1_featurisation.ipynb`: dataset featurisation.
- `notebooks/exp2_EDA_of_dataset.ipynb`: exploratory data analysis.
- `notebooks/exp3a_approx_runML.ipynb`: modelling with ApprOxiMate features.
- `notebooks/exp3b_magpie_runML.ipynb`: comparison modelling with Magpie-style features.
- `notebooks/exp3c_oliynyk_runML.ipynb`: comparison modelling with Oliynyk-style features.
- `notebooks/exp4_assessing_models.ipynb`: model assessment and visualisation.

Notebooks with `exp0_` in the front show multiple ways to use ApprOxiMate outside of feature engineering and machine learning. Such as:

- `alkali_removal_notebook.ipynb`: Charge balance plots and theoretical oxidation state tracking.
- `parity_plot_theo_cap.ipynb`: Adjust theoretical capacity calculations using ApprOxiMates charge balance assessment.

### Data Cleanup Note
An earlier version of Parsed_Data.csv contained 2,302 raw entries. The current Parsed_Data.csv now has 2,299 raw entries as 3 formula were lost when transferred over to ICSD_CrystStrucData.csv. This 2,299 dataset was then preprocessed and cleaned resulting in a dataset of 2,283 entires as seen in `notebooks/exp1_featurisation.ipynb` these 16 formulas were removed due to numerical precision limits encountered when parsing and balancing large formula units and therfore were unable to be charge balanced successfully.

File: notebooks/multi_example_data.csv
Composition,Capacity mAhg-1,Current/C,Voltage Range/V,DOI
NaFe0.3Co0.7O2,190,0.2,1.5-4.0,10.1016/j.jpowsour.2019.02.012
NaFe0.4Co0.6O2,150,0.2,1.5-4.0,10.1016/j.jpowsour.2019.02.012
NaFe0.5Co0.5O2,130,0.2,1.5-4.0,10.1016/j.jpowsour.2019.02.012
NaFe0.6Co0.4O2,100,0.2,1.5-4.0,10.1016/j.jpowsour.2019.02.012
NaFe0.7Co0.3O2,80,0.2,1.5-4.0,10.1016/j.jpowsour.2019.02.012
NaFe1/3Co1/3Ni1/3O2,165,0.2,2-4,10.1016/j.elecom.2013.11.015
NaLi0.1Ti0.2Fe0.2Co0.2Ni0.2Sn0.1O2 ,90,0.1,2-4,10.1039/d2ta02451a 
NaLi0.11Ti0.56Ni0.33O2,91,0.2,3.1-3.75,10.1016/j.jpowsour.2016.08.066
Na4NiTeO6,111,0.1,3.0-4.5,10.1016/j.jpowsour.2017.06.014
NaMg0.15Ti0.7Ni0.15O2,113,0.1,0.2-2.5,10.1016/j.matlet.2020.127950
NaTi0.25Fe0.25Co0.25Ni0.25O2,122,12mA/g,2.0-3.9,10.1039/c5ta05769h
NaTi0.33Fe0.33Ni0.33O2,117,10mA/g,1.5-4.0,10.1039/c5ta10520j
NaFe0.5Ni0.5O2,156,0.1,2.0-3.9,10.1039/c6ta09220a
NaCo0.15Ni0.8Al0.05O2,154,0.1,2-3.8,10.1039/c8ta07842d
NaLi0.1Ti0.2Fe0.2Co0.2Ni0.2Sn0.1O2,130,0.1,2-4,10.1039/d2ta02451a
NaLi0.05Mg0.05Ti0.45Ni0.3Cu0.1Si0.05O2,138,0.1,2-4,10.1039/d3cc00079f
NaTiO2,110,0.2,0.75,10.1016/j.materresbull.2017.05.064
NaTi0.9Al0.1O2,97,0.2,0.76,10.1016/j.materresbull.2017.05.064
NaTi0.65Mg0.35O2,107,0.2,0.83,10.1016/j.materresbull.2017.05.064
NaTi0.85Mg0.15O2,123,0.2,0.82,10.1016/j.materresbull.2017.05.064
Na4FeRuO6 ,120,0.2,2-4,10.1002/smll.201904388
NaCo1/3Ni1/3Mn1/3O2,120,0.1,2-3.75,10.1021/cm300466b 
NaFe1/3Mn1/3Ni1/3O2,136,0.1,2.0–4.0,10.1021/acsaem.0c00475 
NaMnO2,185,0.1,2.0–3.8,10.1149/2.035112jes
